Repository: MiRichter/OptiSim

**********************************************************
*  _____           __        ____                        *
* /\  __`\        /\ \__  __/\  _`\   __                 *
* \ \ \/\ \  _____\ \ ,_\/\_\ \,\L\_\/\_\    ___ ___     *
*  \ \ \ \ \/\ '__`\ \ \/\/\ \/_\__ \\/\ \ /' __` __`\   *
*   \ \ \_\ \ \ \L\ \ \ \_\ \ \/\ \L\ \ \ \/\ \/\ \/\ \  *
*    \ \_____\ \ ,__/\ \__\\ \_\ `\____\ \_\ \_\ \_\ \_\ *
*     \/_____/\ \ \/  \/__/ \/_/\/_____/\/_/\/_/\/_/\/_/ *
*              \ \_\                                     *
*               \/_/                                     *
*                     Version 0.5.1                      *
*                   by Michael Richter                   *
**********************************************************

What is OptiSim?
================

OptiSim is a scientific simulation tool with graphic user interface written in Python / PyQt. It allows calculation of the optical behavior of single or multiple layers of thin or thick films in one dimension. The definition of each layer consists of name, thickness, complex refractive index, and, if regarded, carrier collection function.
The calculation model accounts for multiple reflections, interference effects, roughness, scattering, and gradients in optical constants. 
The simulations gives information about how much light is reflected, transmitted and also how much light is absorbed at any point within the structure.
OptiSim is particularly developed to investigate thin-film solar cells. Thus, it calculates quantum efficiency spectra, generation rate, layerwise absorption, and short circuit current and loss ratios.
However, OptiSim is designed to deal with any one-dimensional optical thin or thick layer stack issue. Its intuitive handling, fast calculation algorithms, extensive plotting options, and comprehensive structure and result treatment makes it the perfect tool for solving optical problems.

How to run?
===========

Easiest way is via Eric IDE. Just run the project file.

For execution the following site-packages are necessary:
Python 3.4.3 - PyQt 5.5.1 - Numpy 1.9.3 - Scipy 0.16.1 - Matplotlib 1.5.0 - Colorpy 0.1.0 for Python 3

What else?
==========

For detailed information see www.uni-oldenburg.de/lcp

OptiSim is distributed in the hope that it will be useful, but WITHOUT ANY WARRANTY; without even the implied warranty of MERCHANTABILITY or FITNESS FOR A PARTICULAR PURPOSE.  See the License for more details.

Thanks to:
==========

Volker Lorrmann for first ideas, Steven Byrnes' python tmm package for giving ideas, Mark Knees for python package Colorpy I took some lines from, developer of ERIC IDE, and many more ...

MaterialDB folder for OptiSim
-----------------------------

Add your personal files here to see them in the DB list.
Format specifications:
	- choose unique file names, no dublicates
	- only .dat files are considered
	- 3-coloumn format: wavelength, n, k
	- write [mum] on top to change from nm to �m for wavelength

For further files see on www.refractiveindex.info database!!!

File: materialDB/Al.dat
Wavelength (nm)	Al_n	Al_k
300	0.27571	3.61265
301	0.27754	3.62538
302	0.27937	3.63812
303	0.2812	3.65085
304	0.28303	3.66359
305	0.28485	3.67632
306	0.28668	3.68906
307	0.28851	3.70179
308	0.29034	3.71453
309	0.29217	3.72726
310	0.294	3.74
311	0.29596	3.75263
312	0.29792	3.76525
313	0.29988	3.77788
314	0.30185	3.7905
315	0.30381	3.80313
316	0.30577	3.81575
317	0.30773	3.82838
318	0.30969	3.84101
319	0.31165	3.85363
320	0.31361	3.86626
321	0.31557	3.87888
322	0.31754	3.89151
323	0.3195	3.90414
324	0.32146	3.91676
325	0.32342	3.92939
326	0.32538	3.94201
327	0.3274	3.95461
328	0.32944	3.96718
329	0.33148	3.97976
330	0.33352	3.99234
331	0.33556	4.00491
332	0.3376	4.01749
333	0.33964	4.03007
334	0.34168	4.04264
335	0.34372	4.05522
336	0.34577	4.0678
337	0.34781	4.08037
338	0.34985	4.09295
339	0.35189	4.10553
340	0.35393	4.1181
341	0.35597	4.13068
342	0.35801	4.14326
343	0.36005	4.15583
344	0.36209	4.16841
345	0.36421	4.18091
346	0.36638	4.19335
347	0.36855	4.20578
348	0.37072	4.21822
349	0.37289	4.23066
350	0.37506	4.2431
351	0.37724	4.25553
352	0.37941	4.26797
353	0.38158	4.28041
354	0.38375	4.29285
355	0.38592	4.30528
356	0.38809	4.31772
357	0.39027	4.33016
358	0.39244	4.3426
359	0.39461	4.35503
360	0.39678	4.36747
361	0.39895	4.37991
362	0.40112	4.39235
363	0.4033	4.40478
364	0.40547	4.41722
365	0.40768	4.42964
366	0.41001	4.44201
367	0.41233	4.45438
368	0.41466	4.46675
369	0.41698	4.47913
370	0.41931	4.4915
371	0.42163	4.50387
372	0.42396	4.51624
373	0.42629	4.52861
374	0.42861	4.54098
375	0.43094	4.55335
376	0.43326	4.56573
377	0.43559	4.5781
378	0.43791	4.59047
379	0.44024	4.60284
380	0.44256	4.61521
381	0.44489	4.62758
382	0.44721	4.63996
383	0.44954	4.65233
384	0.45186	4.6647
385	0.45419	4.67707
386	0.45651	4.68944
387	0.45884	4.70181
388	0.46122	4.71412
389	0.46366	4.72635
390	0.4661	4.73858
391	0.46854	4.75081
392	0.47097	4.76305
393	0.47341	4.77528
394	0.47585	4.78751
395	0.47829	4.79974
396	0.48073	4.81197
397	0.48317	4.82421
398	0.48561	4.83644
399	0.48805	4.84867
400	0.49048	4.8609
401	0.49292	4.87314
402	0.49536	4.88537
403	0.4978	4.8976
404	0.50024	4.90983
405	0.50268	4.92206
406	0.50512	4.9343
407	0.50755	4.94653
408	0.50999	4.95876
409	0.51243	4.97099
410	0.51487	4.98323
411	0.51731	4.99546
412	0.51975	5.00769
413	0.52219	5.01992
414	0.52469	5.03215
415	0.52723	5.04438
416	0.52977	5.05661
417	0.53231	5.06883
418	0.53485	5.08106
419	0.5374	5.09329
420	0.53994	5.10552
421	0.54248	5.11774
422	0.54502	5.12997
423	0.54756	5.1422
424	0.5501	5.15443
425	0.55264	5.16665
426	0.55518	5.17888
427	0.55772	5.19111
428	0.56026	5.20334
429	0.5628	5.21556
430	0.56534	5.22779
431	0.56788	5.24002
432	0.57042	5.25225
433	0.57296	5.26447
434	0.5755	5.2767
435	0.57804	5.28893
436	0.58058	5.30115
437	0.58312	5.31338
438	0.58566	5.32561
439	0.5882	5.33784
440	0.59074	5.35006
441	0.59328	5.36229
442	0.59582	5.37452
443	0.59841	5.38674
444	0.60125	5.39892
445	0.6041	5.4111
446	0.60695	5.42329
447	0.6098	5.43547
448	0.61264	5.44765
449	0.61549	5.45983
450	0.61834	5.47202
451	0.62119	5.4842
452	0.62403	5.49638
453	0.62688	5.50856
454	0.62973	5.52075
455	0.63258	5.53293
456	0.63542	5.54511
457	0.63827	5.55729
458	0.64112	5.56947
459	0.64397	5.58166
460	0.64681	5.59384
461	0.64966	5.60602
462	0.65251	5.6182
463	0.65536	5.63039
464	0.6582	5.64257
465	0.66105	5.65475
466	0.6639	5.66693
467	0.66674	5.67911
468	0.66959	5.6913
469	0.67244	5.70348
470	0.67529	5.71566
471	0.67813	5.72784
472	0.68098	5.74003
473	0.68383	5.75221
474	0.68668	5.76439
475	0.68952	5.77657
476	0.69237	5.78875
477	0.69525	5.80093
478	0.69855	5.81309
479	0.70185	5.82524
480	0.70514	5.83739
481	0.70844	5.84955
482	0.71173	5.8617
483	0.71503	5.87385
484	0.71833	5.88601
485	0.72162	5.89816
486	0.72492	5.91031
487	0.72821	5.92246
488	0.73151	5.93462
489	0.73481	5.94677
490	0.7381	5.95892
491	0.7414	5.97108
492	0.7447	5.98323
493	0.74799	5.99538
494	0.75129	6.00753
495	0.75458	6.01969
496	0.75788	6.03184
497	0.76118	6.04399
498	0.76447	6.05615
499	0.76777	6.0683
500	0.77106	6.08045
501	0.77436	6.0926
502	0.77766	6.10476
503	0.78095	6.11691
504	0.78425	6.12906
505	0.78755	6.14122
506	0.79084	6.15337
507	0.79414	6.16552
508	0.79743	6.17767
509	0.80073	6.18983
510	0.80403	6.20198
511	0.80732	6.21413
512	0.81062	6.22629
513	0.81391	6.23844
514	0.81721	6.25059
515	0.82051	6.26275
516	0.8238	6.2749
517	0.82736	6.287
518	0.83145	6.29898
519	0.83554	6.31097
520	0.83963	6.32295
521	0.84371	6.33494
522	0.8478	6.34693
523	0.85189	6.35891
524	0.85598	6.3709
525	0.86006	6.38289
526	0.86415	6.39487
527	0.86824	6.40686
528	0.87233	6.41885
529	0.87642	6.43083
530	0.8805	6.44282
531	0.88459	6.45481
532	0.88868	6.46679
533	0.89277	6.47878
534	0.89685	6.49077
535	0.90094	6.50275
536	0.90503	6.51474
537	0.90912	6.52672
538	0.91321	6.53871
539	0.91729	6.5507
540	0.92138	6.56268
541	0.92547	6.57467
542	0.92956	6.58666
543	0.93364	6.59864
544	0.93773	6.61063
545	0.94182	6.62262
546	0.94591	6.6346
547	0.94999	6.64659
548	0.95408	6.65858
549	0.95817	6.67056
550	0.96226	6.68255
551	0.96635	6.69453
552	0.97043	6.70652
553	0.97452	6.71851
554	0.97861	6.73049
555	0.9827	6.74248
556	0.98678	6.75447
557	0.99087	6.76645
558	0.99496	6.77844
559	0.99905	6.79043
560	1.00314	6.80241
561	1.00722	6.8144
562	1.01131	6.82639
563	1.0154	6.83837
564	1.01985	6.85008
565	1.02492	6.86131
566	1.02999	6.87255
567	1.03507	6.88378
568	1.04014	6.89501
569	1.04522	6.90624
570	1.05029	6.91747
571	1.05536	6.9287
572	1.06044	6.93993
573	1.06551	6.95116
574	1.07059	6.96239
575	1.07566	6.97362
576	1.08074	6.98485
577	1.08581	6.99608
578	1.09088	7.00731
579	1.09596	7.01854
580	1.10103	7.02977
581	1.10611	7.041
582	1.11118	7.05224
583	1.11625	7.06347
584	1.12133	7.0747
585	1.1264	7.08593
586	1.13148	7.09716
587	1.13655	7.10839
588	1.14163	7.11962
589	1.1467	7.13085
590	1.15177	7.14208
591	1.15685	7.15331
592	1.16192	7.16454
593	1.167	7.17577
594	1.17207	7.187
595	1.17715	7.19823
596	1.18222	7.20946
597	1.18729	7.2207
598	1.19237	7.23193
599	1.19744	7.24316
600	1.20252	7.25439
601	1.20759	7.26562
602	1.21266	7.27685
603	1.21774	7.28808
604	1.22281	7.29931
605	1.22789	7.31054
606	1.23296	7.32177
607	1.23804	7.333
608	1.24311	7.34423
609	1.24818	7.35546
610	1.25326	7.36669
611	1.25833	7.37792
612	1.26341	7.38915
613	1.26848	7.40039
614	1.27355	7.41162
615	1.27863	7.42285
616	1.2837	7.43408
617	1.28878	7.44531
618	1.29385	7.45654
619	1.29893	7.46777
620	1.304	7.479
621	1.30964	7.48948
622	1.31528	7.49996
623	1.32092	7.51044
624	1.32655	7.52092
625	1.33219	7.5314
626	1.33783	7.54188
627	1.34347	7.55236
628	1.34911	7.56285
629	1.35475	7.57333
630	1.36039	7.58381
631	1.36603	7.59429
632	1.37166	7.60477
633	1.3773	7.61525
634	1.38294	7.62573
635	1.38858	7.63621
636	1.39422	7.64669
637	1.39986	7.65717
638	1.4055	7.66765
639	1.41114	7.67813
640	1.41677	7.68861
641	1.42241	7.69909
642	1.42805	7.70957
643	1.43369	7.72005
644	1.43933	7.73054
645	1.44497	7.74102
646	1.45061	7.7515
647	1.45625	7.76198
648	1.46188	7.77246
649	1.46752	7.78294
650	1.47316	7.79342
651	1.4788	7.8039
652	1.48444	7.81438
653	1.49057	7.8249
654	1.49755	7.83549
655	1.50453	7.84608
656	1.5115	7.85667
657	1.51848	7.86727
658	1.52546	7.87786
659	1.53244	7.88845
660	1.53942	7.89904
661	1.54639	7.90963
662	1.55337	7.92022
663	1.56035	7.93081
664	1.56733	7.9414
665	1.57431	7.95199
666	1.58128	7.96258
667	1.58826	7.97318
668	1.59524	7.98377
669	1.60222	7.99436
670	1.6092	8.00495
671	1.61617	8.01554
672	1.62315	8.02613
673	1.63013	8.03672
674	1.63711	8.04731
675	1.64408	8.0579
676	1.65106	8.06849
677	1.65804	8.07909
678	1.66502	8.08968
679	1.672	8.10027
680	1.67897	8.11086
681	1.68595	8.12145
682	1.69293	8.13204
683	1.69991	8.14263
684	1.70689	8.15322
685	1.71386	8.16381
686	1.72084	8.1744
687	1.72782	8.18499
688	1.7348	8.19559
689	1.7421	8.20601
690	1.75202	8.21509
691	1.76194	8.22417
692	1.77186	8.23325
693	1.78178	8.24233
694	1.7917	8.25142
695	1.80162	8.2605
696	1.81154	8.26958
697	1.82146	8.27866
698	1.83139	8.28774
699	1.84131	8.29682
700	1.85123	8.3059
701	1.86115	8.31498
702	1.87107	8.32407
703	1.88099	8.33315
704	1.89091	8.34223
705	1.90083	8.35131
706	1.91075	8.36039
707	1.92067	8.36947
708	1.93059	8.37855
709	1.94051	8.38763
710	1.95043	8.39672
711	1.96035	8.4058
712	1.97027	8.41488
713	1.98019	8.42396
714	1.99011	8.43304
715	2.00003	8.44212
716	2.00995	8.4512
717	2.01987	8.46029
718	2.02979	8.46937
719	2.03971	8.47845
720	2.04963	8.48753
721	2.05955	8.49661
722	2.06947	8.50569
723	2.07939	8.51477
724	2.08931	8.52385
725	2.09923	8.53294
726	2.10915	8.54202
727	2.11907	8.5511
728	2.12899	8.56018
729	2.13892	8.56926
730	2.14922	8.57331
731	2.15979	8.57384
732	2.17037	8.57436
733	2.18094	8.57489
734	2.19151	8.57542
735	2.20208	8.57594
736	2.21266	8.57647
737	2.22323	8.57699
738	2.2338	8.57752
739	2.24438	8.57805
740	2.25495	8.57857
741	2.26552	8.5791
742	2.27609	8.57963
743	2.28667	8.58015
744	2.29724	8.58068
745	2.30781	8.58121
746	2.31839	8.58173
747	2.32896	8.58226
748	2.33953	8.58279
749	2.3501	8.58331
750	2.36068	8.58384
751	2.37125	8.58437
752	2.38182	8.58489
753	2.3924	8.58542
754	2.40297	8.58594
755	2.41354	8.58647
756	2.42411	8.587
757	2.43469	8.58752
758	2.44526	8.58805
759	2.45583	8.58858
760	2.46641	8.5891
761	2.47698	8.58963
762	2.48755	8.59016
763	2.49813	8.59068
764	2.5087	8.59121
765	2.51927	8.59174
766	2.52984	8.59226
767	2.54042	8.59279
768	2.55099	8.59331
769	2.56156	8.59384
770	2.57214	8.59437
771	2.58271	8.59489
772	2.59328	8.59542
773	2.60385	8.59595
774	2.61443	8.59647
775	2.625	8.597
776	2.62732	8.59143
777	2.62965	8.58585
778	2.63197	8.58028
779	2.63429	8.5747
780	2.63661	8.56913
781	2.63894	8.56355
782	2.64126	8.55798
783	2.64358	8.55241
784	2.6459	8.54683
785	2.64823	8.54126
786	2.65055	8.53568
787	2.65287	8.53011
788	2.65519	8.52454
789	2.65752	8.51896
790	2.65984	8.51339
791	2.66216	8.50781
792	2.66448	8.50224
793	2.66681	8.49666
794	2.66913	8.49109
795	2.67145	8.48552
796	2.67377	8.47994
797	2.6761	8.47437
798	2.67842	8.46879
799	2.68074	8.46322
800	2.68306	8.45765

File: materialDB/ITO.dat
Wavelength (nm)	ITOsorizon_n	ITOsorizon_k
300	2.2813	0.00187
301	2.2772	0.018603
302	2.2726	0.018079
303	2.2677	0.012044
304	2.2625	0.015326
305	2.2579	0.008774
306	2.2539	0.0072714
307	2.2475	0.0096037
308	2.2415	0.0068349
309	2.2361	0.016937
310	2.2313	0.020463
311	2.2263	0.024543
312	2.2198	0.027014
313	2.2134	0.022376
314	2.2071	0.02211
315	2.2033	0.024245
316	2.1991	0.024293
317	2.1943	0.029667
318	2.189	0.028785
319	2.1836	0.026074
320	2.178	0.027697
321	2.1735	0.027027
322	2.1694	0.025978
323	2.1626	0.025679
324	2.1567	0.021698
325	2.1521	0.019034
326	2.1471	0.02045
327	2.1419	0.020627
328	2.1357	0.022622
329	2.1306	0.023577
330	2.1262	0.022893
331	2.1228	0.022661
332	2.1181	0.020708
333	2.1117	0.020224
334	2.1074	0.020013
335	2.1034	0.019556
336	2.0996	0.02072
337	2.0958	0.021017
338	2.0919	0.019538
339	2.0886	0.019201
340	2.0856	0.018182
341	2.0828	0.017667
342	2.08	0.018114
343	2.0766	0.017231
344	2.0718	0.016527
345	2.067	0.017471
346	2.0623	0.016735
347	2.0576	0.016918
348	2.0533	0.016522
349	2.0496	0.015512
350	2.0479	0.015817
351	2.0447	0.01492
352	2.0381	0.014959
353	2.0359	0.014533
354	2.0349	0.013847
355	2.0314	0.013409
356	2.028	0.012806
357	2.0246	0.012533
358	2.0224	0.012349
359	2.0195	0.012155
360	2.0154	0.011969
361	2.0119	0.012039
362	2.0091	0.011581
363	2.0086	0.011391
364	2.0052	0.010411
365	1.9994	0.0099474
366	1.9968	0.0097086
367	1.9946	0.0092788
368	1.9932	0.009074
369	1.9897	0.0082
370	1.9864	0.0078682
371	1.986	0.0077123
372	1.9843	0.0077311
373	1.9817	0.0077597
374	1.9806	0.0075086
375	1.9791	0.0070569
376	1.9768	0.0070063
377	1.9748	0.006755
378	1.973	0.0065038
379	1.9712	0.0065226
380	1.9691	0.00627
381	1.9669	0.0057477
382	1.9645	0.00575
383	1.9635	0.005218
384	1.9644	0.00523
385	1.9614	0.00481
386	1.9587	0.0047046
387	1.9599	0.00472
388	1.9591	0.00445
389	1.9572	0.0041482
390	1.9562	0.00391
391	1.9551	0.00364
392	1.954	0.0031476
393	1.9508	0.0031
394	1.9477	0.00295
395	1.9463	0.0026982
396	1.946	0.00284
397	1.9462	0.0027732
398	1.9439	0.00257
399	1.9431	0.00229
400	1.9438	0.00229
401	1.9428	0.00201
402	1.9418	0.00202
403	1.9412	0.00231
404	1.9415	0.00232
405	1.9419	0.00232
406	1.9392	0.0022276
407	1.9376	0.0023326
408	1.9369	0.00205
409	1.9356	0.00205
410	1.9347	0.0017688
411	1.9349	0.00177
412	1.9337	0.00148
413	1.9324	0.0012743
414	1.9334	0.00148
415	1.9332	0.00149
416	1.932	0.00179
417	1.9321	0.0016962
418	1.9323	0.0015
419	1.9324	0.0012
420	1.9317	0.0012006
421	1.9309	0.00121
422	1.9318	0.00121
423	1.9312	0.00152
424	1.9295	0.00152
425	1.9306	0.00122
426	1.931	0.00122
427	1.9299	0.0012249
428	1.9301	0.00123
429	1.93	0.00123
430	1.9258	0.0011517
431	1.9256	0.00092697
432	1.9285	0.00095649
433	1.9274	0.00093127
434	1.9255	0.00124
435	1.9228	0.00125
436	1.9251	0.00125
437	1.928	0.00125
438	1.9281	0.00126
439	1.9265	0.00126
440	1.9236	0.00126
441	1.9263	0.0014432
442	1.9283	0.0015838
443	1.929	0.0014865
444	1.9279	0.0015147
445	1.9269	0.0015918
446	1.9281	0.0016
447	1.9296	0.0016188
448	1.931	0.00193
449	1.929	0.00193
450	1.9292	0.0019385
451	1.9323	0.00194
452	1.9311	0.00194
453	1.9296	0.0020535
454	1.9295	0.00195
455	1.9311	0.00196
456	1.9334	0.00196
457	1.9312	0.0021206
458	1.9293	0.0023
459	1.9278	0.0024165
460	1.928	0.00264
461	1.9286	0.0026426
462	1.9296	0.00298
463	1.9307	0.00299
464	1.9317	0.0029912
465	1.9309	0.003
466	1.9292	0.00301
467	1.9266	0.00301
468	1.9274	0.0033591
469	1.9286	0.00366
470	1.9295	0.0037082
471	1.9299	0.0033779
472	1.9298	0.00338
473	1.9275	0.00339
474	1.9257	0.0034
475	1.9246	0.0034064
476	1.9263	0.00375
477	1.9262	0.00376
478	1.9214	0.00377
479	1.9198	0.00412
480	1.9188	0.00413
481	1.9146	0.00428
482	1.9122	0.00449
483	1.9115	0.0045
484	1.9122	0.00451
485	1.9117	0.0046229
486	1.909	0.00453
487	1.9058	0.00489
488	1.9026	0.00455
489	1.8999	0.0046236
490	1.8991	0.00492
491	1.8996	0.00493
492	1.8989	0.00494
493	1.8971	0.00495
494	1.8935	0.0053109
495	1.8912	0.0053206
496	1.8894	0.0053303
497	1.8875	0.0057
498	1.8866	0.00571
499	1.8862	0.00572
500	1.8839	0.0057397
501	1.8833	0.0057497
502	1.8853	0.0060982
503	1.8833	0.00613
504	1.8807	0.00614
505	1.879	0.0061591
506	1.8778	0.0061691
507	1.8768	0.0065073
508	1.8726	0.0065591
509	1.871	0.0065691
510	1.873	0.00658
511	1.8694	0.00659
512	1.8655	0.0066088
513	1.8641	0.00662
514	1.8642	0.0069552
515	1.865	0.0070188
516	1.8641	0.0070288
517	1.8634	0.00704
518	1.8629	0.0070588
519	1.8602	0.00744
520	1.8577	0.0074591
521	1.8564	0.00747
522	1.8557	0.0074891
523	1.8553	0.00787
524	1.855	0.0078894
525	1.8533	0.0079
526	1.8502	0.00754
527	1.8492	0.0075597
528	1.8481	0.00795
529	1.8466	0.00796
530	1.8459	0.00836
531	1.8456	0.0083703
532	1.8446	0.0083906
533	1.8432	0.00841
534	1.8415	0.0084209
535	1.8412	0.00844
536	1.8407	0.0085091
537	1.8394	0.0088518
538	1.8387	0.0088718
539	1.8379	0.00889
540	1.8349	0.0089024
541	1.8335	0.00892
542	1.8332	0.00894
543	1.8304	0.0089533
544	1.8286	0.00897
545	1.8285	0.0089839
546	1.8271	0.0093942
547	1.8258	0.00941
548	1.8257	0.0092291
549	1.8248	0.00905
550	1.8234	0.0094658
551	1.8206	0.00948
552	1.8189	0.0094967
553	1.8187	0.009517
554	1.8171	0.00953
555	1.8158	0.0095479
556	1.8165	0.0095685
557	1.8155	0.0096285
558	1.8136	0.0096
559	1.8114	0.01002
560	1.8108	0.01004
561	1.812	0.010051
562	1.8102	0.010072
563	1.8083	0.010417
564	1.8078	0.010209
565	1.8067	0.010123
566	1.8055	0.010144
567	1.8041	0.010164
568	1.8019	0.010585
569	1.7989	0.010605
570	1.7989	0.010378
571	1.799	0.010237
572	1.7984	0.01025
573	1.7969	0.010593
574	1.7952	0.010698
575	1.7943	0.010719
576	1.7942	0.01074
577	1.7947	0.010751
578	1.7931	0.010771
579	1.792	0.010792
580	1.792	0.010813
581	1.7906	0.01083
582	1.7887	0.01085
583	1.7871	0.010865
584	1.7866	0.010886
585	1.787	0.010907
586	1.7866	0.01092
587	1.7855	0.01094
588	1.7832	0.010959
589	1.7819	0.01098
590	1.7809	0.011421
591	1.7802	0.011012
592	1.7791	0.011033
593	1.7777	0.011053
594	1.7766	0.011074
595	1.776	0.01109
596	1.7762	0.011536
597	1.7747	0.011557
598	1.7732	0.011578
599	1.7727	0.011599
600	1.7704	0.01161
601	1.7673	0.011631
602	1.7674	0.011652
603	1.7671	0.011673
604	1.7664	0.01169
605	1.7643	0.01171
606	1.7625	0.01173
607	1.7618	0.011317
608	1.7607	0.011768
609	1.7592	0.01135
610	1.7572	0.011371
611	1.7561	0.01139
612	1.756	0.01141
613	1.7545	0.011424
614	1.7539	0.011679
615	1.7552	0.011467
616	1.7532	0.011832
617	1.7507	0.01194
618	1.7532	0.01196
619	1.753	0.011982
620	1.7506	0.012003
621	1.7481	0.01202
622	1.7458	0.01204
623	1.7439	0.01206
624	1.7439	0.012078
625	1.7441	0.012099
626	1.7423	0.01212
627	1.7403	0.01214
628	1.738	0.012153
629	1.7373	0.011725
630	1.7367	0.011746
631	1.7364	0.01176
632	1.736	0.01178
633	1.7355	0.012236
634	1.7352	0.0122
635	1.7342	0.012293
636	1.733	0.01231
637	1.7314	0.011876
638	1.7293	0.01189
639	1.7267	0.01191
640	1.7245	0.011931
641	1.7232	0.01195
642	1.7241	0.011964
643	1.7234	0.011985
644	1.722	0.012007
645	1.72	0.01202
646	1.7195	0.01204
647	1.7203	0.01206
648	1.7172	0.012543
649	1.715	0.012095
650	1.7151	0.011808
651	1.7149	0.011668
652	1.7142	0.01169
653	1.712	0.011702
654	1.711	0.012032
655	1.7109	0.011967
656	1.7102	0.011757
657	1.7094	0.012188
658	1.7084	0.012231
659	1.7052	0.012282
660	1.7025	0.012304
661	1.7031	0.01232
662	1.7033	0.011868
663	1.7034	0.01188
664	1.7013	0.011902
665	1.7001	0.01192
666	1.6998	0.012199
667	1.6984	0.011957
668	1.6972	0.01197
669	1.6969	0.012411
670	1.6958	0.01249
671	1.6946	0.012505
672	1.6946	0.012186
673	1.6936	0.01206
674	1.6914	0.012498
675	1.6906	0.0121
676	1.6892	0.012115
677	1.6868	0.011647
678	1.6862	0.011669
679	1.686	0.011682
680	1.6856	0.01219
681	1.684	0.012206
682	1.6815	0.01222
683	1.6806	0.01175
684	1.6802	0.01177
685	1.6808	0.011785
686	1.6794	0.0118
687	1.6773	0.01182
688	1.6742	0.012331
689	1.6727	0.011854
690	1.672	0.011376
691	1.6715	0.01139
692	1.6707	0.011411
693	1.6697	0.011923
694	1.6687	0.01194
695	1.6673	0.012458
696	1.6646	0.01247
697	1.6632	0.011992
698	1.6624	0.01201
699	1.662	0.011527
700	1.6615	0.01154
701	1.6611	0.01156
702	1.6606	0.011575
703	1.6602	0.01159
704	1.66	0.011116
705	1.6579	0.011235
706	1.6559	0.01164
707	1.6567	0.011657
708	1.6551	0.01167
709	1.6521	0.01169
710	1.6512	0.0112
711	1.6506	0.011218
712	1.6501	0.01174
713	1.6492	0.01176
714	1.6481	0.01126
715	1.6466	0.011279
716	1.6462	0.01078
717	1.6461	0.01131
718	1.6442	0.01081
719	1.6427	0.01082
720	1.6414	0.01084
721	1.6409	0.011118
722	1.6396	0.011388
723	1.6366	0.011401
724	1.6346	0.01142
725	1.6328	0.01109
726	1.631	0.01093
727	1.6311	0.01147
728	1.6328	0.012005
729	1.6325	0.01202
730	1.6317	0.011511
731	1.6302	0.01153
732	1.6286	0.01102
733	1.6273	0.01104
734	1.6266	0.010697
735	1.6247	0.011066
736	1.6224	0.01108
737	1.6216	0.011093
738	1.6204	0.01111
739	1.6188	0.010599
740	1.6164	0.01114
741	1.6149	0.011155
742	1.6156	0.01117
743	1.6156	0.01119
744	1.6152	0.0112
745	1.6147	0.011218
746	1.6134	0.011231
747	1.6115	0.010962
748	1.6106	0.010836
749	1.6093	0.01128
750	1.6074	0.01129
751	1.6062	0.011308
752	1.6055	0.010782
753	1.606	0.010795
754	1.6047	0.01081
755	1.6026	0.010822
756	1.6022	0.01084
757	1.602	0.01085
758	1.6019	0.01087
759	1.598	0.01088
760	1.5945	0.010899
761	1.5927	0.01091
762	1.5921	0.010927
763	1.5915	0.01094
764	1.5894	0.010752
765	1.5885	0.01042
766	1.5885	0.010376
767	1.5868	0.0099
768	1.5857	0.00991
769	1.5853	0.010472
770	1.5848	0.01049
771	1.5842	0.01105
772	1.5839	0.01107
773	1.5819	0.01108
774	1.5791	0.010541
775	1.5778	0.01
776	1.5762	0.01001
777	1.5744	0.01003
778	1.5733	0.01004
779	1.5731	0.010051
780	1.5747	0.010065
781	1.5756	0.01008
782	1.5755	0.01009
783	1.5717	0.010667
784	1.5682	0.010718
785	1.565	0.011255
786	1.5665	0.01127
787	1.5655	0.01072
788	1.5616	0.01017
789	1.5598	0.00962
790	1.5591	0.00963
791	1.5601	0.00964
792	1.5594	0.00965
793	1.5579	0.010112
794	1.5554	0.010679
795	1.5548	0.01026
796	1.5556	0.0097
797	1.5556	0.00857
798	1.5545	0.0091303
799	1.5518	0.00881
800	1.5489	0.00965

File: materialDB/InS_Richter.dat
Source: Michael Richter et al. Thin Solid Films 535 (2013) 331–335 (SE) 
280	2.96963	1.37732
285	2.99373	1.33361
290	3.01549	1.29105
295	3.0351	1.24969
300	3.05277	1.20959
305	3.06868	1.17076
310	3.08299	1.13318
315	3.09588	1.09683
320	3.10747	1.06169
325	3.11791	1.02769
330	3.12731	0.9948
335	3.13578	0.96295
340	3.14341	0.93209
345	3.15029	0.90215
350	3.15648	0.87309
355	3.16206	0.84484
360	3.16708	0.81734
365	3.17158	0.79054
370	3.17561	0.76439
375	3.1792	0.73882
380	3.18239	0.71379
385	3.18518	0.68925
390	3.18761	0.66516
395	3.18967	0.64146
400	3.19138	0.61813
405	3.19274	0.59511
410	3.19374	0.57238
415	3.19439	0.5499
420	3.19466	0.52764
425	3.19454	0.50557
430	3.19403	0.48368
435	3.19308	0.46193
440	3.19168	0.44033
445	3.18979	0.41885
450	3.18739	0.39749
455	3.18444	0.37625
460	3.1809	0.35514
465	3.17673	0.33417
470	3.1719	0.31335
475	3.16634	0.29272
480	3.16003	0.27231
485	3.15291	0.25215
490	3.14492	0.23229
495	3.13601	0.2128
500	3.12608	0.19373
505	3.115	0.17515
510	3.10227	0.15734
515	3.08826	0.14153
520	3.0739	0.1276
525	3.05955	0.11529
530	3.0454	0.10438
535	3.03157	0.09469
540	3.01811	0.08606
545	3.00508	0.07836
550	2.99249	0.07147
555	2.98036	0.0653
560	2.96867	0.05975
565	2.95743	0.05477
570	2.94663	0.05027
575	2.93624	0.04622
580	2.92627	0.04255
585	2.91669	0.03923
590	2.90749	0.03622
595	2.89865	0.03349
600	2.89015	0.031
605	2.88198	0.02874
610	2.87413	0.02667
615	2.86658	0.02478
620	2.85931	0.02306
625	2.85232	0.02148
630	2.84559	0.02003
635	2.8391	0.0187
640	2.83284	0.01747
645	2.82681	0.01635
650	2.821	0.01531
655	2.81538	0.01435
660	2.80996	0.01347
665	2.80473	0.01265
670	2.79967	0.0119
675	2.79478	0.0112
680	2.79005	0.01055
685	2.78547	0.00995
690	2.78104	0.00939
695	2.77675	0.00887
700	2.77259	0.00838
705	2.76856	0.00793
710	2.76466	0.00751
715	2.76087	0.00711
720	2.75719	0.00675
725	2.75362	0.0064
730	2.75016	0.00608
735	2.74679	0.00578
740	2.74352	0.0055
745	2.74035	0.00523
750	2.73726	0.00498
755	2.73425	0.00475
760	2.73132	0.00453
765	2.72848	0.00432
770	2.72571	0.00413
775	2.72301	0.00395
780	2.72038	0.00377
785	2.71782	0.00361
790	2.71532	0.00345
795	2.71289	0.00331
800	2.71051	0.00317
805	2.7082	0.00304
810	2.70594	0.00292
815	2.70374	0.0028
820	2.70158	0.00269
825	2.69948	0.00259
830	2.69743	0.00249
835	2.69543	0.00239
840	2.69347	0.0023
845	2.69155	0.00222
850	2.68968	0.00213
855	2.68785	0.00206
860	2.68606	0.00198
865	2.68431	0.00191
870	2.6826	0.00185
875	2.68093	0.00178
880	2.67929	0.00172
885	2.67768	0.00166
890	2.67611	0.00161
895	2.67457	0.00156
900	2.67307	0.0015
905	2.67159	0.00146
910	2.67014	0.00141
915	2.66873	0.00137
920	2.66734	0.00132
925	2.66598	0.00128
930	2.66464	0.00124
935	2.66333	0.00121
940	2.66205	0.00117
945	2.66079	0.00114
950	2.65956	0.0011
955	2.65835	0.00107
960	2.65716	0.00104
965	2.65599	0.00101
970	2.65484	9.84091E-4
975	2.65372	9.57084E-4
980	2.65262	9.31104E-4
985	2.65153	9.06102E-4
990	2.65047	8.82035E-4
995	2.64942	8.58858E-4
1000	2.6484	8.36532E-4
1005	2.64739	8.15017E-4
1010	2.6464	7.94279E-4
1015	2.64542	7.74281E-4
1020	2.64447	7.54992E-4
1025	2.64352	7.3638E-4
1030	2.6426	7.18416E-4
1035	2.64169	7.01073E-4
1040	2.6408	6.84323E-4
1045	2.63992	6.68142E-4
1050	2.63905	6.52506E-4
1055	2.6382	6.37392E-4
1060	2.63736	6.22778E-4
1065	2.63654	6.08644E-4
1070	2.63573	5.9497E-4
1075	2.63494	5.81738E-4
1080	2.63415	5.68929E-4
1085	2.63338	5.56528E-4
1090	2.63262	5.44518E-4
1095	2.63187	5.32883E-4
1100	2.63114	5.21609E-4
1105	2.63041	5.10682E-4
1110	2.6297	5.00089E-4
1115	2.629	4.89816E-4
1120	2.6283	4.79852E-4
1125	2.62762	4.70186E-4
1130	2.62695	4.60805E-4
1135	2.62629	4.517E-4
1140	2.62564	4.42861E-4
1145	2.625	4.34277E-4
1150	2.62437	4.25939E-4
1155	2.62374	4.17839E-4
1160	2.62313	4.09968E-4
1165	2.62252	4.02317E-4
1170	2.62193	3.9488E-4
1175	2.62134	3.87649E-4
1180	2.62076	3.80615E-4
1185	2.62019	3.73774E-4
1190	2.61963	3.67117E-4
1195	2.61907	3.60639E-4
1200	2.61852	3.54334E-4
1205	2.61798	3.48195E-4
1210	2.61745	3.42218E-4
1215	2.61692	3.36397E-4
1220	2.61641	3.30726E-4
1225	2.61589	3.25201E-4
1230	2.61539	3.19818E-4
1235	2.61489	3.14571E-4
1240	2.6144	3.09456E-4
1245	2.61392	3.04469E-4
1250	2.61344	2.99605E-4
1255	2.61297	2.94862E-4
1260	2.6125	2.90235E-4
1265	2.61204	2.8572E-4
1270	2.61159	2.81315E-4
1275	2.61114	2.77015E-4
1280	2.6107	2.72817E-4
1285	2.61027	2.6872E-4
1290	2.60984	2.64718E-4
1295	2.60941	2.6081E-4
1300	2.60899	2.56993E-4
1305	2.60858	2.53263E-4
1310	2.60817	2.4962E-4
1315	2.60776	2.46059E-4
1320	2.60736	2.42578E-4
1325	2.60697	2.39176E-4
1330	2.60658	2.3585E-4
1335	2.6062	2.32597E-4
1340	2.60582	2.29416E-4
1345	2.60544	2.26305E-4
1350	2.60507	2.23262E-4
1355	2.6047	2.20284E-4
1430	2.5997	1.82406E-4
1435	2.59939	1.8027E-4
1440	2.59909	1.78175E-4
1445	2.5988	1.76121E-4
1450	2.5985	1.74106E-4
1455	2.59821	1.7213E-4
1460	2.59792	1.70191E-4
1465	2.59764	1.6829E-4
1470	2.59736	1.66424E-4
1475	2.59708	1.64593E-4
1480	2.5968	1.62796E-4
1485	2.59653	1.61033E-4
1490	2.59626	1.59302E-4
1495	2.596	1.57602E-4
1500	2.59573	1.55934E-4
1505	2.59547	1.54296E-4
1510	2.59521	1.52687E-4
1515	2.59496	1.51107E-4
1520	2.59471	1.49556E-4
1525	2.59446	1.48031E-4
1530	2.59421	1.46534E-4
1535	2.59397	1.45063E-4
1540	2.59372	1.43618E-4
1545	2.59348	1.42197E-4
1550	2.59325	1.40801E-4
1555	2.59301	1.39429E-4
1560	2.59278	1.38081E-4
1565	2.59255	1.36755E-4
1570	2.59232	1.35452E-4
1575	2.5921	1.34171E-4
1580	2.59187	1.32911E-4
1585	2.59165	1.31672E-4
1590	2.59143	1.30453E-4
1595	2.59122	1.29255E-4
1600	2.591	1.28076E-4
1605	2.59079	1.26916E-4
1610	2.59058	1.25775E-4
1615	2.59037	1.24653E-4
1620	2.59017	1.23548E-4
1625	2.58996	1.22461E-4
1630	2.58976	1.21392E-4
1635	2.58956	1.20339E-4
1640	2.58936	1.19303E-4
1645	2.58917	1.18283E-4
1650	2.58897	1.17279E-4
1655	2.58878	1.1629E-4
1660	2.58859	1.15317E-4
1665	2.5884	1.14359E-4
1670	2.58821	1.13415E-4
1675	2.58803	1.12485E-4
1680	2.58784	1.1157E-4
1685	2.58766	1.10668E-4
1690	2.58748	1.0978E-4
1695	2.5873	1.08905E-4
1700	2.58713	1.08043E-4

File: materialDB/Mo.dat
Source: unknown
350	3.058	3.217
351.77	3.058	3.217
354.29	3.06	3.21
356.83	3.0605	3.2041
359.42	3.0606	3.1988
362.04	3.0604	3.1941
364.71	3.06	3.19
367.41	3.0604	3.1866
370.15	3.0606	3.1838
372.93	3.0605	3.1816
375.76	3.06	3.18
378.63	3.0584	3.1779
381.54	3.0563	3.1769
384.5	3.0534	3.1774
387.5	3.05	3.18
390.55	3.0444	3.1874
393.65	3.0388	3.1969
396.8	3.0338	3.2079
400	3.03	3.22
403.25	3.0309	3.2316
406.56	3.0331	3.2438
409.92	3.0363	3.2566
413.33	3.04	3.27
416.81	3.0417	3.2833
420.34	3.0438	3.2975
423.93	3.0464	3.313
427.59	3.05	3.33
431.3	3.0556	3.3509
435.09	3.0625	3.3731
438.94	3.0706	3.3963
442.86	3.08	3.42
446.85	3.0898	3.4421
450.91	3.1013	3.4644
455.05	3.1145	3.487
459.26	3.13	3.51
463.55	3.1484	3.5337
467.92	3.1694	3.5581
472.38	3.1932	3.5835
476.92	3.22	3.61
481.55	3.2488	3.6416
486.27	3.2813	3.6731
491.09	3.3181	3.703
496	3.36	3.73
501.01	3.4138	3.7549
506.12	3.4713	3.7731
511.34	3.5306	3.7823
516.67	3.59	3.78
522.11	3.6506	3.7507
527.66	3.7063	3.7106
533.33	3.7538	3.6627
539.13	3.79	3.61
545.05	3.797	3.5523
551.11	3.7925	3.4969
557.3	3.7792	3.448
563.64	3.76	3.41
570.11	3.7396	3.4057
576.74	3.7181	3.4131
583.53	3.6976	3.429
590.48	3.68	3.45
597.59	3.6733	3.4663
604.88	3.6713	3.4838
612.35	3.6736	3.5019
620	3.68	3.52
627.85	3.6913	3.5379
635.9	3.7056	3.5544
644.16	3.7221	3.5687
652.63	3.74	3.58
661.33	3.7585	3.586
670.27	3.7769	3.5881
679.45	3.7943	3.5862
688.89	3.81	3.58
698.59	3.8236	3.5675
708.57	3.8338	3.5513
718.84	3.8395	3.5319
729.41	3.84	3.51
740.3	3.8346	3.487
751.52	3.8219	3.4625
763.08	3.8007	3.4367
775	3.77	3.41
787.3	3.7248	3.3748
800	3.6694	3.3425
813.11	3.6043	3.3164
826.67	3.53	3.3
840.68	3.4427	3.3041
855.17	3.3488	3.3219
870.18	3.2505	3.3537
885.71	3.15	3.4
901.82	3.053	3.4664
918.52	2.9569	3.5463
935.85	2.8623	3.638
953.85	2.77	3.74
972.55	2.6828	3.8465
992	2.5988	3.9619
1012.24	2.5178	4.0863
1033.33	2.44	4.22
1055.32	2.3649	4.3654
1078.26	2.2931	4.5194
1102.22	2.2248	4.6812
1127.27	2.16	4.85
1153.49	2.099	5.0251
1180.95	2.0419	5.2056
1209.76	1.9888	5.3909
1240	1.94	5.58
1271.79	1.8864	5.7839
1305.26	1.8324	6.0022
1340.54	1.7822	6.2343
1377.78	1.74	6.48
1417.14	1.7158	6.7388
1458.82	1.6853	7.0097

File: materialDB/MoSe.dat
Source: Michael Richter (SE) V3
280	1.38521	1.15741
285	1.4392	1.21305
290	1.49292	1.26123
295	1.54572	1.30349
300	1.59805	1.34031
305	1.64924	1.37295
310	1.70084	1.40071
315	1.74943	1.42695
320	1.79833	1.44935
325	1.84626	1.46935
330	1.89271	1.48766
335	1.93809	1.50425
340	1.9831	1.51884
345	2.02816	1.5314
350	2.06952	1.545
355	2.11265	1.55579
360	2.15478	1.56614
365	2.19616	1.5761
370	2.23821	1.58492
375	2.2791	1.59412
380	2.32148	1.60205
385	2.36311	1.61039
390	2.40569	1.61806
395	2.44844	1.62564
400	2.49235	1.63246
405	2.53755	1.63839
410	2.58441	1.64317
415	2.63245	1.64704
420	2.68108	1.65029
425	2.73126	1.65226
430	2.7844	1.65198
435	2.8382	1.65072
440	2.89509	1.6468
445	2.95335	1.64083
450	3.0147	1.6312
455	3.07827	1.61752
460	3.14516	1.59806
465	3.21338	1.57248
470	3.28277	1.53937
475	3.35006	1.4988
480	3.41629	1.44904
485	3.47658	1.39147
490	3.53292	1.32511
495	3.57954	1.25254
500	3.61655	1.17467
505	3.64393	1.09341
510	3.66056	1.01072
515	3.66635	0.92879
520	3.66263	0.8496
525	3.65021	0.77507
530	3.62917	0.70687
535	3.59902	0.64634
540	3.56921	0.59212
545	3.53096	0.54716
550	3.49716	0.50839
555	3.4576	0.47838
560	3.4223	0.45398
565	3.39072	0.43472
570	3.35785	0.4214
575	3.32767	0.41232
580	3.30099	0.40632
585	3.27836	0.40238
590	3.25882	0.40003
595	3.24258	0.39855
600	3.23017	0.39707
605	3.22046	0.39543
610	3.21235	0.39417
615	3.20064	0.39649
620	3.19346	0.39652
625	3.19312	0.39126
630	3.18593	0.39288
635	3.18427	0.38927
640	3.18411	0.3844
645	3.18025	0.38372
650	3.18066	0.3779
655	3.18016	0.37283
660	3.17705	0.37288
665	3.18117	0.35908
670	3.17903	0.35722
675	3.17705	0.35571
680	3.17952	0.34214
685	3.17994	0.33221
690	3.17863	0.32763
695	3.17745	0.32438
700	3.17656	0.31917
705	3.17598	0.31115
710	3.17516	0.30197
715	3.17392	0.29282
720	3.17249	0.28432
725	3.17093	0.28601
730	3.16897	0.26259
735	3.16704	0.26171
740	3.16446	0.25247
745	3.16079	0.24054
750	3.15649	0.22846
755	3.15248	0.21842
760	3.1504	0.21541
765	3.14926	0.21373
770	3.14354	0.20197
775	3.13678	0.18936
780	3.13539	0.1877
785	3.13302	0.18421
790	3.12374	0.17009
795	3.12224	0.16818
800	3.11864	0.16358
805	3.10906	0.15115
810	3.11098	0.15389
815	3.10002	0.14154
820	3.1003	0.14181
825	3.09113	0.13259
830	3.08995	0.13123
835	3.08133	0.12341
840	3.08109	0.12291
845	3.07047	0.11424
850	3.07266	0.11557
855	3.05993	0.10597
860	3.06134	0.10692
865	3.05431	0.10192
870	3.04692	0.09714
875	3.049	0.09803
880	3.03793	0.09131
885	3.03363	0.08893
890	3.0354	0.08946
895	3.02708	0.08505
900	3.0194	0.08118
905	3.01958	0.08105
910	3.01842	0.08016
915	3.00899	0.07594
920	3.00306	0.07344
925	3.00219	0.07286
930	3.0024	0.07257
935	2.99823	0.07081
940	2.98994	0.06784
945	2.98437	0.06591
950	2.98187	0.065
955	2.98081	0.06441
960	2.98012	0.0639
965	2.97801	0.06303
970	2.97441	0.06185
975	2.96987	0.06049
980	2.96467	0.05909
985	2.95947	0.05774
990	2.95602	0.05684
995	2.95318	0.05609
1000	2.95055	0.05539
1005	2.948	0.05472
1010	2.94546	0.05409
1015	2.94289	0.05347
1020	2.94043	0.05288
1025	2.93796	0.0523
1030	2.93548	0.05175
1035	2.93312	0.05122
1040	2.93094	0.05072
1045	2.92869	0.05025
1050	2.92765	0.04991
1055	2.92724	0.04964
1060	2.92668	0.04934
1065	2.9257	0.04899
1070	2.92394	0.0486
1075	2.92125	0.04815
1080	2.91753	0.04767
1085	2.91391	0.04721
1090	2.91115	0.04681
1095	2.90927	0.04647
1100	2.90994	0.04629
1105	2.91061	0.04609
1110	2.9092	0.04579
1115	2.90543	0.04541
1120	2.90161	0.04505
1125	2.89952	0.04475
1130	2.90054	0.04457
1135	2.90138	0.04438
1140	2.89863	0.04409
1145	2.89434	0.04378
1150	2.89225	0.04351
1155	2.89408	0.04335
1160	2.89412	0.04314
1165	2.89004	0.04287
1170	2.88694	0.04262
1175	2.88808	0.04244
1180	2.88899	0.04225
1185	2.88489	0.04201
1190	2.88196	0.04179
1195	2.88411	0.04162
1200	2.88362	0.04143
1205	2.87904	0.04121
1210	2.87815	0.04102
1215	2.88071	0.04085
1220	2.87686	0.04066
1225	2.87421	0.04047
1230	2.87718	0.04029
1235	2.87451	0.04012
1240	2.87112	0.03994
1245	2.87387	0.03977
1250	2.87155	0.0396
1255	2.86828	0.03943
1260	2.87123	0.03926
1265	2.86825	0.0391
1270	2.86564	0.03894
1275	2.86869	0.03877
1280	2.86451	0.03862
1285	2.86432	0.03846
1290	2.8657	0.03829
1295	2.86127	0.03816
1300	2.86371	0.03799
1305	2.86136	0.03785
1310	2.85894	0.03771
1315	2.86177	0.03754
1320	2.85734	0.03742
1325	2.85978	0.03725
1330	2.85714	0.03712
1335	2.85592	0.03698
1340	2.85755	0.03682
1345	2.85355	0.03671
1350	2.85668	0.03654
1355	2.85244	0.03643
1430	2.84302	0.0345
1435	2.84559	0.03435
1440	2.84191	0.03426
1445	2.84454	0.0341
1450	2.84075	0.03402
1455	2.84347	0.03387
1460	2.83966	0.03379
1465	2.84252	0.03363
1470	2.83852	0.03356
1475	2.84145	0.03341
1480	2.83746	0.03333
1485	2.84028	0.03318
1490	2.83654	0.0331
1495	2.83878	0.03296
1500	2.83616	0.03288
1505	2.83699	0.03275
1510	2.8365	0.03264
1515	2.83503	0.03255
1520	2.83666	0.03242
1525	2.83344	0.03234
1530	2.83622	0.0322
1535	2.83237	0.03213
1540	2.83497	0.03199
1545	2.83197	0.03191
1550	2.83282	0.0318
1555	2.83305	0.03169
1560	2.83063	0.03161
1565	2.83322	0.03147
1570	2.82944	0.03141
1575	2.83182	0.03128
1580	2.82969	0.0312
1585	2.82933	0.0311
1590	2.83086	0.03098
1595	2.82755	0.03091
1600	2.83026	0.03078
1605	2.82726	0.03072
1610	2.82771	0.03061
1615	2.82891	0.0305
1620	2.82571	0.03044
1625	2.82833	0.03031
1630	2.82581	0.03024
1635	2.8255	0.03015
1640	2.82741	0.03003
1645	2.82393	0.02997
1650	2.826	0.02985
1655	2.82521	0.02977
1660	2.82316	0.0297
1665	2.82577	0.02958
1670	2.82261	0.02952
1675	2.82298	0.02942
1680	2.82478	0.02931
1685	2.8214	0.02926
1690	2.823	0.02915
1695	2.82318	0.02906
1700	2.82041	0.029

File: materialDB/Mo_Richter.dat
Source: Michael Richter et al. Thin Solid Films 535 (2013) 331–335 (SE)
280	1.36511	2.48923
285	1.43082	2.50647
290	1.49254	2.51806
295	1.54976	2.52498
300	1.60219	2.52818
305	1.64969	2.52858
310	1.6923	2.52707
315	1.73018	2.52442
320	1.76359	2.52132
325	1.79288	2.51838
330	1.81846	2.51607
335	1.84074	2.51479
340	1.8602	2.51482
345	1.87726	2.51635
350	1.89236	2.5195
355	1.90591	2.5243
360	1.91826	2.53072
365	1.92972	2.5387
370	1.94058	2.54814
375	1.95105	2.5589
380	1.96131	2.57085
385	1.97149	2.58382
390	1.98169	2.5977
395	1.99195	2.61233
400	2.0023	2.62761
405	2.01273	2.64345
410	2.02324	2.65979
415	2.03379	2.67658
420	2.04435	2.69384
425	2.0549	2.71162
430	2.06545	2.72998
435	2.07606	2.74903
440	2.08683	2.76889
445	2.09795	2.78967
450	2.10967	2.81142
455	2.12229	2.83413
460	2.13617	2.8577
465	2.15164	2.88189
470	2.16899	2.90635
475	2.18842	2.93063
480	2.20999	2.9542
485	2.23361	2.97652
490	2.25905	2.99707
495	2.28592	3.01539
500	2.31372	3.03117
505	2.34189	3.04422
510	2.36985	3.05451
515	2.39703	3.06216
520	2.42295	3.06742
525	2.4472	3.07065
530	2.46948	3.07226
535	2.48962	3.07271
540	2.50756	3.07248
545	2.52337	3.07199
550	2.53718	3.07162
555	2.5492	3.0717
560	2.55969	3.07247
565	2.56895	3.0741
570	2.57724	3.07667
575	2.58486	3.08021
580	2.59204	3.08469
585	2.59902	3.09003
590	2.60596	3.09612
595	2.613	3.10282
600	2.62024	3.11
605	2.62774	3.11752
610	2.63554	3.12524
615	2.64362	3.13302
620	2.65198	3.14077
625	2.66058	3.14837
630	2.66937	3.15576
635	2.6783	3.16285
640	2.6873	3.16961
645	2.69632	3.17599
650	2.7053	3.18198
655	2.71416	3.18754
660	2.72287	3.19268
665	2.73137	3.19739
670	2.7396	3.20169
675	2.74752	3.20559
680	2.75509	3.2091
685	2.76228	3.21224
690	2.76905	3.21503
695	2.77537	3.2175
700	2.78122	3.21968
705	2.78657	3.22158
710	2.7914	3.22323
715	2.7957	3.22467
720	2.79946	3.22592
725	2.80265	3.22701
730	2.80527	3.22796
735	2.80732	3.2288
740	2.80878	3.22957
745	2.80966	3.23028
750	2.80994	3.23097
755	2.80963	3.23165
760	2.80873	3.23236
765	2.80724	3.23313
770	2.80517	3.23397
775	2.80251	3.23491
780	2.79927	3.23597
785	2.79547	3.23718
790	2.79109	3.23856
795	2.78617	3.24014
800	2.78069	3.24193
805	2.77468	3.24395
810	2.76815	3.24622
815	2.7611	3.24877
820	2.75355	3.25162
825	2.74552	3.25477
830	2.73701	3.25825
835	2.72804	3.26208
840	2.71863	3.26626
845	2.70879	3.27083
850	2.69854	3.27578
855	2.6879	3.28113
860	2.67688	3.2869
865	2.6655	3.29309
870	2.65378	3.29973
875	2.64174	3.30681
880	2.62939	3.31434
885	2.61676	3.32235
890	2.60387	3.33082
895	2.59073	3.33977
900	2.57737	3.34921
905	2.5638	3.35913
910	2.55004	3.36955
915	2.53612	3.38046
920	2.52206	3.39187
925	2.50787	3.40377
930	2.49357	3.41617
935	2.47918	3.42907
940	2.46473	3.44246
945	2.45024	3.45635
950	2.43571	3.47072
955	2.42117	3.48557
960	2.40664	3.50091
965	2.39213	3.51671
970	2.37767	3.53299
975	2.36326	3.54972
980	2.34893	3.5669
985	2.33469	3.58452
990	2.32055	3.60258
995	2.30653	3.62106
1000	2.29265	3.63995
1005	2.27891	3.65924
1010	2.26533	3.67892
1015	2.25191	3.69898
1020	2.23868	3.71941
1025	2.22564	3.74019
1030	2.2128	3.76132
1035	2.20016	3.78277
1040	2.18775	3.80454
1045	2.17555	3.82662
1050	2.16359	3.84898
1055	2.15186	3.87163
1060	2.14037	3.89454
1065	2.12913	3.9177
1070	2.11814	3.9411
1075	2.1074	3.96472
1080	2.09692	3.98856
1085	2.08669	4.01261
1090	2.07673	4.03684
1095	2.06702	4.06125
1100	2.05758	4.08582
1105	2.0484	4.11055
1110	2.03947	4.13542
1115	2.03081	4.16043
1120	2.02241	4.18555
1125	2.01426	4.21078
1130	2.00637	4.23612
1135	1.99873	4.26155
1140	1.99135	4.28705
1145	1.98421	4.31263
1150	1.97732	4.33827
1155	1.97066	4.36397
1160	1.96425	4.38972
1165	1.95807	4.4155
1170	1.95212	4.44131
1175	1.9464	4.46715
1180	1.9409	4.49301
1185	1.93562	4.51887
1190	1.93055	4.54474
1195	1.92569	4.57061
1200	1.92104	4.59648
1205	1.91658	4.62233
1210	1.91233	4.64816
1215	1.90826	4.67397
1220	1.90438	4.69975
1225	1.90068	4.7255
1230	1.89716	4.75121
1235	1.89382	4.77689
1240	1.89063	4.80252
1245	1.88762	4.8281
1250	1.88476	4.85364
1255	1.88205	4.87912
1260	1.8795	4.90455
1265	1.87708	4.92991
1270	1.87481	4.95522
1275	1.87268	4.98047
1280	1.87067	5.00565
1285	1.86879	5.03076
1290	1.86704	5.05581
1295	1.8654	5.08078
1300	1.86388	5.10569
1305	1.86246	5.13052
1310	1.86116	5.15528
1315	1.85995	5.17996
1320	1.85884	5.20457
1325	1.85783	5.2291
1330	1.85691	5.25355
1335	1.85608	5.27792
1340	1.85532	5.30222
1345	1.85465	5.32644
1350	1.85406	5.35057
1355	1.85353	5.37463
1430	1.85235	5.72606
1435	1.85258	5.74887
1440	1.85285	5.77161
1445	1.85314	5.79428
1450	1.85345	5.81688
1455	1.85378	5.8394
1460	1.85413	5.86186
1465	1.85449	5.88424
1470	1.85487	5.90656
1475	1.85526	5.92881
1480	1.85566	5.95099
1485	1.85607	5.9731
1490	1.85648	5.99515
1495	1.8569	6.01714
1500	1.85732	6.03906
1505	1.85775	6.06092
1510	1.85817	6.08272
1515	1.8586	6.10446
1520	1.85902	6.12613
1525	1.85944	6.14775
1530	1.85986	6.16932
1535	1.86026	6.19082
1540	1.86066	6.21228
1545	1.86106	6.23367
1550	1.86144	6.25502
1555	1.86181	6.27631
1560	1.86217	6.29755
1565	1.86251	6.31874
1570	1.86285	6.33988
1575	1.86317	6.36097
1580	1.86347	6.38202
1585	1.86375	6.40301
1590	1.86402	6.42397
1595	1.86427	6.44488
1600	1.8645	6.46574
1605	1.86471	6.48657
1610	1.8649	6.50735
1615	1.86507	6.52809
1620	1.86522	6.5488
1625	1.86535	6.56946
1630	1.86545	6.59009
1635	1.86553	6.61068
1640	1.86558	6.63124
1645	1.86561	6.65176
1650	1.86561	6.67225
1655	1.86559	6.69271
1660	1.86554	6.71313
1665	1.86547	6.73353
1670	1.86537	6.75389
1675	1.86524	6.77423
1680	1.86508	6.79454
1685	1.8649	6.81482
1690	1.86468	6.83507
1695	1.86444	6.8553
1700	1.86417	6.87551

File: materialDB/PCBM.dat
Wavelength (nm)	PCBM_n	PCBM_k
300	2.12362	0.53945
301	2.12033	0.53194
302	2.11767	0.52431
303	2.11562	0.51676
304	2.11318	0.5097
305	2.10953	0.50358
306	2.10714	0.49719
307	2.10461	0.49097
308	2.10176	0.485
309	2.09711	0.48027
310	2.09318	0.4754
311	2.08971	0.47043
312	2.08393	0.46601
313	2.07938	0.46132
314	2.0758	0.45676
315	2.07253	0.45766
316	2.07029	0.45845
317	2.06896	0.45913
318	2.0659	0.46019
319	2.06288	0.46125
320	2.05994	0.46228
321	2.05595	0.46356
322	2.05258	0.4647
323	2.05126	0.46537
324	2.05033	0.46787
325	2.04965	0.47134
326	2.04989	0.47659
327	2.05072	0.48168
328	2.05235	0.48654
329	2.05517	0.49107
330	2.05862	0.49553
331	2.06456	0.50027
332	2.07135	0.50492
333	2.07931	0.50945
334	2.08903	0.51345
335	2.09944	0.51725
336	2.11005	0.51733
337	2.12102	0.517
338	2.13301	0.5155
339	2.14485	0.51405
340	2.15654	0.51264
341	2.16762	0.50819
342	2.17848	0.50265
343	2.18876	0.49604
344	2.19879	0.48917
345	2.20737	0.48095
346	2.21576	0.47244
347	2.22372	0.46328
348	2.23041	0.4544
349	2.23556	0.44587
350	2.24018	0.43633
351	2.24442	0.42608
352	2.24749	0.41605
353	2.25002	0.40612
354	2.25198	0.39619
355	2.25378	0.38626
356	2.25441	0.37672
357	2.25483	0.36724
358	2.25427	0.3583
359	2.25359	0.34942
360	2.25204	0.34194
361	2.25042	0.33458
362	2.24858	0.32843
363	2.24673	0.32238
364	2.24467	0.31639
365	2.2426	0.31042
366	2.24048	0.30491
367	2.23835	0.29948
368	2.23656	0.29405
369	2.23485	0.28863
370	2.23296	0.28326
371	2.231	0.27792
372	2.22906	0.27309
373	2.22713	0.26861
374	2.22489	0.2642
375	2.22226	0.25987
376	2.21959	0.25555
377	2.21684	0.25126
378	2.21405	0.24708
379	2.2109	0.24372
380	2.20776	0.24036
381	2.20557	0.23754
382	2.20348	0.23477
383	2.20142	0.23202
384	2.19936	0.22927
385	2.1968	0.22658
386	2.19347	0.22399
387	2.19023	0.22141
388	2.18771	0.21898
389	2.18519	0.21656
390	2.18283	0.21458
391	2.1805	0.21273
392	2.17847	0.21085
393	2.1768	0.20895
394	2.17509	0.20705
395	2.17282	0.20523
396	2.17054	0.2034
397	2.16847	0.20157
398	2.16651	0.19973
399	2.16454	0.19789
400	2.16258	0.19607
401	2.16062	0.19424
402	2.15797	0.19249
403	2.15509	0.19077
404	2.15239	0.18927
405	2.15018	0.18838
406	2.14796	0.18749
407	2.14564	0.1867
408	2.14328	0.18595
409	2.14097	0.18519
410	2.13887	0.18442
411	2.13678	0.18364
412	2.13528	0.18283
413	2.13419	0.18198
414	2.1331	0.18113
415	2.13188	0.1803
416	2.13065	0.17947
417	2.12942	0.17865
418	2.12821	0.17783
419	2.12699	0.17701
420	2.1258	0.17634
421	2.12462	0.17577
422	2.12344	0.17519
423	2.12227	0.17464
424	2.12111	0.17408
425	2.11994	0.17354
426	2.11879	0.17299
427	2.11764	0.17245
428	2.1165	0.1719
429	2.11536	0.17136
430	2.11422	0.17082
431	2.11336	0.17027
432	2.11277	0.16969
433	2.11219	0.16911
434	2.11193	0.16843
435	2.11187	0.16767
436	2.11181	0.16692
437	2.11174	0.166
438	2.11166	0.16502
439	2.11159	0.16404
440	2.11151	0.16307
441	2.11144	0.1621
442	2.11136	0.16113
443	2.11129	0.16017
444	2.11122	0.15922
445	2.11115	0.15826
446	2.11042	0.15736
447	2.10948	0.15648
448	2.10854	0.1556
449	2.1081	0.1547
450	2.1079	0.15378
451	2.1077	0.15285
452	2.10757	0.15193
453	2.1075	0.15101
454	2.10744	0.1501
455	2.10722	0.14915
456	2.10678	0.14815
457	2.10634	0.14716
458	2.10594	0.14614
459	2.1057	0.14506
460	2.10546	0.14397
461	2.10522	0.14288
462	2.10474	0.14182
463	2.10425	0.14076
464	2.10376	0.1397
465	2.10324	0.13865
466	2.1027	0.13761
467	2.10217	0.13657
468	2.10164	0.13553
469	2.10111	0.1345
470	2.10058	0.13347
471	2.10006	0.13244
472	2.09995	0.1314
473	2.09988	0.13036
474	2.09982	0.12931
475	2.09958	0.12816
476	2.09913	0.12687
477	2.09868	0.12558
478	2.09823	0.12428
479	2.09764	0.12302
480	2.09705	0.12175
481	2.09646	0.12049
482	2.09609	0.11921
483	2.09602	0.11794
484	2.09595	0.11666
485	2.09588	0.11538
486	2.09551	0.11413
487	2.09507	0.11289
488	2.09463	0.11165
489	2.09418	0.11042
490	2.09363	0.1092
491	2.09309	0.10798
492	2.09255	0.10677
493	2.09203	0.10555
494	2.09156	0.10435
495	2.09108	0.10314
496	2.0906	0.10194
497	2.09016	0.10071
498	2.08974	0.09948
499	2.08931	0.09825
500	2.08889	0.09702
501	2.08839	0.09581
502	2.08789	0.0946
503	2.08739	0.09338
504	2.08689	0.09217
505	2.08643	0.09098
506	2.08598	0.08978
507	2.08553	0.08859
508	2.08508	0.08739
509	2.08464	0.08621
510	2.0842	0.08503
511	2.08376	0.08385
512	2.08329	0.08267
513	2.08226	0.08153
514	2.08123	0.08039
515	2.0802	0.07925
516	2.07918	0.07811
517	2.07834	0.07697
518	2.07751	0.07584
519	2.07667	0.07471
520	2.07584	0.07357
521	2.07493	0.07252
522	2.07401	0.07148
523	2.0731	0.07044
524	2.07218	0.06941
525	2.07111	0.06858
526	2.06995	0.06787
527	2.0688	0.06716
528	2.06765	0.06646
529	2.06656	0.06575
530	2.06556	0.06504
531	2.06457	0.06434
532	2.06358	0.06363
533	2.0626	0.06293
534	2.06173	0.06223
535	2.06086	0.06153
536	2.06	0.06083
537	2.05913	0.06013
538	2.05827	0.05944
539	2.05742	0.05875
540	2.05656	0.05806
541	2.05571	0.05737
542	2.05484	0.05668
543	2.05389	0.056
544	2.05294	0.05532
545	2.05198	0.05464
546	2.05103	0.05396
547	2.05022	0.0533
548	2.0495	0.05264
549	2.04879	0.05199
550	2.04807	0.05134
551	2.04736	0.05068
552	2.04643	0.05011
553	2.0455	0.04955
554	2.04456	0.04898
555	2.04363	0.04841
556	2.04275	0.04785
557	2.04208	0.04728
558	2.0414	0.04672
559	2.04073	0.04615
560	2.04005	0.04559
561	2.03933	0.04503
562	2.03854	0.04448
563	2.03776	0.04392
564	2.03697	0.04337
565	2.03619	0.04281
566	2.03541	0.04226
567	2.03464	0.04172
568	2.03386	0.04117
569	2.03309	0.04063
570	2.03232	0.04008
571	2.03155	0.03954
572	2.0308	0.039
573	2.03004	0.03846
574	2.02928	0.03792
575	2.02852	0.03738
576	2.02777	0.03694
577	2.02702	0.03657
578	2.02628	0.03621
579	2.02553	0.03585
580	2.02479	0.03549
581	2.0241	0.03516
582	2.0235	0.03488
583	2.02291	0.0346
584	2.02231	0.03432
585	2.02171	0.03404
586	2.02111	0.03376
587	2.0205	0.03349
588	2.01988	0.03321
589	2.01927	0.03293
590	2.01866	0.03266
591	2.01804	0.03238
592	2.01738	0.03211
593	2.01671	0.03184
594	2.01603	0.03157
595	2.01536	0.0313
596	2.01469	0.03103
597	2.01402	0.03076
598	2.01336	0.0305
599	2.0127	0.03023
600	2.01204	0.02996
601	2.01138	0.0297
602	2.01072	0.02943
603	2.01024	0.02916
604	2.00979	0.0289
605	2.00934	0.02863
606	2.00889	0.02837
607	2.00844	0.0281
608	2.00795	0.02784
609	2.00734	0.02758
610	2.00672	0.02732
611	2.0061	0.02706
612	2.00549	0.0268
613	2.00487	0.02655
614	2.0043	0.02626
615	2.00378	0.02596
616	2.00326	0.02565
617	2.00274	0.02534
618	2.00221	0.02503
619	2.00169	0.02473
620	2.00118	0.02442
621	2.00067	0.02411
622	2.00016	0.02379
623	1.99965	0.02348
624	1.99914	0.02317
625	1.99863	0.02286
626	1.99807	0.02255
627	1.99749	0.02225
628	1.9969	0.02194
629	1.99631	0.02164
630	1.99572	0.02133
631	1.99513	0.02103
632	1.99465	0.02072
633	1.99424	0.02042
634	1.99383	0.02012
635	1.99343	0.01982
636	1.99302	0.01951
637	1.99261	0.01921
638	1.99222	0.01891
639	1.99187	0.01861
640	1.99152	0.01832
641	1.99117	0.01802
642	1.99081	0.01772
643	1.99046	0.01742
644	1.9901	0.01713
645	1.9897	0.01686
646	1.9893	0.0166
647	1.9889	0.01633
648	1.9885	0.01607
649	1.9881	0.01581
650	1.9877	0.01554
651	1.98713	0.01532
652	1.98646	0.01512
653	1.98578	0.01492
654	1.9851	0.01473
655	1.98443	0.01453
656	1.98375	0.01433
657	1.98309	0.01414
658	1.98287	0.01394
659	1.98265	0.01374
660	1.98243	0.01355
661	1.98221	0.01335
662	1.98199	0.01315
663	1.98177	0.01296
664	1.98143	0.01276
665	1.98083	0.01257
666	1.98022	0.01238
667	1.97962	0.01219
668	1.97902	0.012
669	1.97841	0.01181
670	1.97781	0.01162
671	1.97719	0.01143
672	1.97655	0.01124
673	1.97591	0.01106
674	1.97527	0.01087
675	1.97463	0.01068
676	1.97399	0.01049
677	1.97335	0.01031
678	1.97272	0.01012
679	1.97209	0.00994
680	1.97147	0.00975
681	1.97084	0.00957
682	1.97021	0.00938
683	1.96958	0.0092
684	1.96896	0.00902
685	1.96843	0.00884
686	1.9681	0.0087
687	1.96778	0.00856
688	1.96746	0.00842
689	1.96713	0.00828
690	1.96681	0.00814
691	1.96649	0.008
692	1.96617	0.00786
693	1.96586	0.0078
694	1.96556	0.00774
695	1.96526	0.00768
696	1.96496	0.00762
697	1.96466	0.00756
698	1.96436	0.00751
699	1.96406	0.00745
700	1.96388	0.00739
701	1.9638	0.00733
702	1.96371	0.00727
703	1.96363	0.00721
704	1.96354	0.00715
705	1.96346	0.0071
706	1.96338	0.00704
707	1.96329	0.00698
708	1.96288	0.00692
709	1.96245	0.00687
710	1.96202	0.00681
711	1.96159	0.00675
712	1.96116	0.0067
713	1.96073	0.00664
714	1.9603	0.00659
715	1.95992	0.00653
716	1.95978	0.00647
717	1.95965	0.00642
718	1.95951	0.00636
719	1.95937	0.00631
720	1.95923	0.00625
721	1.9591	0.00619
722	1.95896	0.00614
723	1.95879	0.00608
724	1.95851	0.00603
725	1.95824	0.00597
726	1.95796	0.00592
727	1.95768	0.00587
728	1.95741	0.00581
729	1.95713	0.00576
730	1.95685	0.0057
731	1.95657	0.00565
732	1.95623	0.00556
733	1.95589	0.00547
734	1.95555	0.00538
735	1.95521	0.00529
736	1.95487	0.0052
737	1.95453	0.00511
738	1.95419	0.00503
739	1.95385	0.00494
740	1.95337	0.00481
741	1.95283	0.00466
742	1.9523	0.00451
743	1.95177	0.00436
744	1.95124	0.00422
745	1.95071	0.00407
746	1.95018	0.00392
747	1.94965	0.00378
748	1.94917	0.00363
749	1.94885	0.00349
750	1.94853	0.00334
751	1.9482	0.0032
752	1.94788	0.00305
753	1.94756	0.00291
754	1.94724	0.00276
755	1.94692	0.00262
756	1.9466	0.00247
757	1.94635	0.00233
758	1.94617	0.00219
759	1.94598	0.00205
760	1.9458	0.00191
761	1.94562	0.00176
762	1.94543	0.00162
763	1.94525	0.00148
764	1.94506	0.00134
765	1.94488	0.0012
766	1.94461	0.00107
767	1.9443	0.000940746
768	1.94398	0.000815538
769	1.94366	0.000690331
770	1.94334	0.000565124
771	1.94303	0.000439916
772	1.94271	0.000314709
773	1.94239	0.000189501
774	1.94207	6.42936E-05
775	1.9418	0
776	1.94157	0
777	1.94133	0
778	1.9411	0
779	1.94087	0
780	1.94064	0
781	1.94041	0
782	1.94017	0
783	1.93994	0
784	1.93971	0
785	1.93946	0
786	1.93921	0
787	1.93896	0
788	1.93872	0
789	1.93847	0
790	1.93822	0
791	1.93797	0
792	1.93772	0
793	1.93747	0
794	1.93723	0
795	1.937	0
796	1.93677	0
797	1.93654	0
798	1.93631	0
799	1.93607	0
800	1.93584	0
