Repository: MiRichter/OptiSim

MaterialDB folder for OptiSim
-----------------------------

Add your personal files here to see them in the DB list.
Format specifications:
	- choose unique file names, no dublicates
	- only .dat files are considered
	- 3-coloumn format: wavelength, n, k
	- write [mum] on top to change from nm to �m for wavelength

For further files see on www.refractiveindex.info database!!!

File: materialDB/PEDOT.dat
Wavelength (nm)	PEDOT_n	PEDOT_k
300	1.70023	0.01975
301	1.69667	0.01951
302	1.69355	0.01928
303	1.69099	0.01904
304	1.68843	0.01881
305	1.68587	0.01857
306	1.68239	0.01834
307	1.67883	0.0181
308	1.67527	0.01787
309	1.67279	0.01763
310	1.67115	0.0174
311	1.66951	0.01716
312	1.66787	0.01693
313	1.66539	0.01669
314	1.66283	0.01646
315	1.66027	0.01622
316	1.65808	0.01599
317	1.65644	0.01575
318	1.6548	0.01552
319	1.65316	0.01528
320	1.65152	0.01505
321	1.64988	0.01481
322	1.64824	0.01458
323	1.64669	0.01434
324	1.6459	0.01411
325	1.64511	0.01387
326	1.64432	0.01364
327	1.64326	0.0134
328	1.64162	0.01317
329	1.63998	0.01293
330	1.63834	0.0127
331	1.6367	0.01246
332	1.63506	0.01223
333	1.63342	0.01199
334	1.6318	0.01176
335	1.6318	0.01152
336	1.6318	0.01129
337	1.6318	0.01105
338	1.63167	0.01082
339	1.63003	0.01058
340	1.62839	0.01035
341	1.62675	0.01011
342	1.62511	0.00988
343	1.62347	0.00964
344	1.62182	0.00941
345	1.62018	0.00917
346	1.61921	0.00894
347	1.61842	0.0087
348	1.61763	0.00847
349	1.61684	0.00823
350	1.61605	0.008
351	1.61526	0.00803
352	1.61447	0.00805
353	1.61368	0.00808
354	1.61289	0.00811
355	1.6121	0.00814
356	1.61131	0.00816
357	1.61052	0.00819
358	1.60973	0.00822
359	1.60894	0.00825
360	1.60815	0.00827
361	1.60684	0.0083
362	1.6052	0.00833
363	1.60356	0.00836
364	1.60192	0.00838
365	1.6011	0.00841
366	1.60031	0.00844
367	1.59952	0.00847
368	1.59873	0.00849
369	1.59794	0.00852
370	1.59715	0.00855
371	1.59636	0.00858
372	1.59557	0.0086
373	1.59478	0.00863
374	1.59399	0.00866
375	1.5932	0.00868
376	1.59241	0.00871
377	1.59162	0.00874
378	1.59083	0.00877
379	1.59004	0.00879
380	1.58857	0.00882
381	1.58693	0.00885
382	1.58529	0.00888
383	1.58389	0.0089
384	1.58389	0.00893
385	1.58389	0.00896
386	1.58389	0.00899
387	1.58354	0.00901
388	1.5819	0.00904
389	1.58026	0.00907
390	1.57862	0.0091
391	1.57746	0.00912
392	1.57667	0.00915
393	1.57588	0.00918
394	1.57509	0.00921
395	1.5743	0.00923
396	1.57351	0.00926
397	1.57272	0.00929
398	1.57193	0.00932
399	1.57114	0.00934
400	1.57035	0.00937
401	1.56956	0.00943
402	1.56877	0.00949
403	1.56798	0.00956
404	1.56719	0.00962
405	1.5664	0.00968
406	1.56561	0.00974
407	1.56482	0.0098
408	1.56403	0.00986
409	1.56324	0.00993
410	1.56293	0.00999
411	1.56293	0.01005
412	1.56293	0.01011
413	1.56293	0.01017
414	1.5624	0.01024
415	1.56161	0.0103
416	1.56082	0.01036
417	1.56003	0.01042
418	1.55924	0.01048
419	1.55845	0.01055
420	1.55766	0.01061
421	1.55695	0.01067
422	1.55695	0.01073
423	1.55695	0.01079
424	1.55695	0.01085
425	1.55668	0.01092
426	1.55504	0.01098
427	1.5534	0.01104
428	1.55176	0.0111
429	1.55096	0.01116
430	1.55096	0.01123
431	1.55096	0.01129
432	1.55096	0.01135
433	1.55096	0.01141
434	1.55096	0.01147
435	1.55096	0.01154
436	1.55096	0.0116
437	1.55096	0.01166
438	1.55096	0.01172
439	1.55096	0.01178
440	1.55096	0.01184
441	1.54979	0.01191
442	1.54815	0.01197
443	1.54651	0.01203
444	1.54497	0.01209
445	1.54497	0.01215
446	1.54497	0.01222
447	1.54497	0.01228
448	1.54487	0.01234
449	1.54408	0.0124
450	1.54329	0.01246
451	1.5425	0.01261
452	1.54171	0.01277
453	1.54092	0.01292
454	1.54013	0.01307
455	1.53934	0.01322
456	1.53898	0.01337
457	1.53898	0.01352
458	1.53898	0.01367
459	1.53898	0.01382
460	1.5385	0.01397
461	1.53771	0.01412
462	1.53692	0.01427
463	1.53613	0.01442
464	1.53534	0.01457
465	1.53455	0.01472
466	1.53376	0.01488
467	1.53297	0.01503
468	1.53218	0.01518
469	1.53139	0.01533
470	1.5306	0.01548
471	1.52981	0.01563
472	1.52902	0.01578
473	1.52823	0.01593
474	1.52744	0.01608
475	1.52701	0.01623
476	1.52701	0.01638
477	1.52701	0.01653
478	1.52701	0.01668
479	1.52616	0.01683
480	1.52452	0.01699
481	1.52288	0.01714
482	1.52124	0.01729
483	1.52102	0.01744
484	1.52102	0.01759
485	1.52102	0.01774
486	1.52102	0.01789
487	1.52028	0.01804
488	1.51949	0.01819
489	1.5187	0.01834
490	1.51791	0.01849
491	1.51712	0.01864
492	1.51633	0.01879
493	1.51554	0.01894
494	1.51503	0.0191
495	1.51503	0.01925
496	1.51503	0.0194
497	1.51503	0.01955
498	1.5147	0.0197
499	1.51391	0.01985
500	1.51312	0.02
501	1.51233	0.0202
502	1.51154	0.02041
503	1.51075	0.02061
504	1.50996	0.02082
505	1.50917	0.02102
506	1.50904	0.02122
507	1.50904	0.02143
508	1.50904	0.02163
509	1.50904	0.02183
510	1.50833	0.02204
511	1.50754	0.02224
512	1.50675	0.02245
513	1.50596	0.02265
514	1.50517	0.02285
515	1.50438	0.02306
516	1.50359	0.02326
517	1.50305	0.02347
518	1.50305	0.02367
519	1.50305	0.02387
520	1.50305	0.02408
521	1.50275	0.02428
522	1.50196	0.02448
523	1.50117	0.02469
524	1.50038	0.02489
525	1.49959	0.0251
526	1.4988	0.0253
527	1.49801	0.0255
528	1.49722	0.02571
529	1.49707	0.02591
530	1.49707	0.02611
531	1.49707	0.02632
532	1.49707	0.02652
533	1.49638	0.02673
534	1.49559	0.02693
535	1.4948	0.02713
536	1.49401	0.02734
537	1.49322	0.02754
538	1.49243	0.02775
539	1.49164	0.02795
540	1.49108	0.02815
541	1.49108	0.02836
542	1.49108	0.02856
543	1.49108	0.02876
544	1.49108	0.02897
545	1.49108	0.02917
546	1.49108	0.02938
547	1.49108	0.02958
548	1.49038	0.02978
549	1.48874	0.02999
550	1.4871	0.03019
551	1.48546	0.03047
552	1.48509	0.03075
553	1.48509	0.03104
554	1.48509	0.03132
555	1.48509	0.0316
556	1.48442	0.03188
557	1.48363	0.03216
558	1.48284	0.03244
559	1.48205	0.03272
560	1.48126	0.03301
561	1.48047	0.03329
562	1.47969	0.03357
563	1.4791	0.03385
564	1.4791	0.03413
565	1.4791	0.03441
566	1.4791	0.03469
567	1.47884	0.03497
568	1.47805	0.03526
569	1.47726	0.03554
570	1.47647	0.03582
571	1.47611	0.0361
572	1.47611	0.03638
573	1.47611	0.03666
574	1.47611	0.03694
575	1.47563	0.03723
576	1.47484	0.03751
577	1.47405	0.03779
578	1.47326	0.03807
579	1.47247	0.03835
580	1.47168	0.03863
581	1.47089	0.03891
582	1.4701	0.03919
583	1.46931	0.03948
584	1.46852	0.03976
585	1.46773	0.04004
586	1.46713	0.04032
587	1.46713	0.0406
588	1.46713	0.04088
589	1.46713	0.04116
590	1.46713	0.04145
591	1.46713	0.04173
592	1.46713	0.04201
593	1.46713	0.04229
594	1.46684	0.04257
595	1.46605	0.04285
596	1.46526	0.04313
597	1.46447	0.04342
598	1.46368	0.0437
599	1.46289	0.04398
600	1.4621	0.04426
601	1.46131	0.04454
602	1.46114	0.04482
603	1.46114	0.0451
604	1.46114	0.04538
605	1.46114	0.04567
606	1.46047	0.04595
607	1.45968	0.04623
608	1.45889	0.04651
609	1.4581	0.04679
610	1.45731	0.04707
611	1.45652	0.04735
612	1.45573	0.04764
613	1.45515	0.04792
614	1.45515	0.0482
615	1.45515	0.04848
616	1.45515	0.04876
617	1.45488	0.04904
618	1.45409	0.04932
619	1.45331	0.04961
620	1.45252	0.04989
621	1.45173	0.05017
622	1.45094	0.05045
623	1.45015	0.05073
624	1.44936	0.05101
625	1.44916	0.05129
626	1.44916	0.05157
627	1.44916	0.05186
628	1.44916	0.05214
629	1.44916	0.05242
630	1.44916	0.0527
631	1.44916	0.05298
632	1.44916	0.05326
633	1.44846	0.05354
634	1.44767	0.05383
635	1.44688	0.05411
636	1.44609	0.05439
637	1.4453	0.05467
638	1.44451	0.05495
639	1.44372	0.05523
640	1.44317	0.05551
641	1.44317	0.0558
642	1.44317	0.05608
643	1.44317	0.05636
644	1.44317	0.05664
645	1.44317	0.05692
646	1.44317	0.0572
647	1.44317	0.05748
648	1.44245	0.05776
649	1.44081	0.05805
650	1.43917	0.05833
651	1.43753	0.05861
652	1.43719	0.05889
653	1.43719	0.05917
654	1.43719	0.05945
655	1.43719	0.05973
656	1.43651	0.06002
657	1.43572	0.0603
658	1.43493	0.06058
659	1.43414	0.06086
660	1.43335	0.06114
661	1.43256	0.06142
662	1.43177	0.0617
663	1.4312	0.06198
664	1.4312	0.06227
665	1.4312	0.06255
666	1.4312	0.06283
667	1.4312	0.06311
668	1.4312	0.06339
669	1.4312	0.06367
670	1.4312	0.06395
671	1.43087	0.06424
672	1.43008	0.06452
673	1.42929	0.0648
674	1.4285	0.06508
675	1.42772	0.06536
676	1.42693	0.06564
677	1.42614	0.06592
678	1.42535	0.06621
679	1.42521	0.06649
680	1.42521	0.06677
681	1.42521	0.06705
682	1.42521	0.06733
683	1.42521	0.06761
684	1.42521	0.06789
685	1.42521	0.06817
686	1.42521	0.06846
687	1.42445	0.06874
688	1.42366	0.06902
689	1.42287	0.0693
690	1.42208	0.06958
691	1.42129	0.06986
692	1.4205	0.07014
693	1.41971	0.07043
694	1.41922	0.07071
695	1.41922	0.07099
696	1.41922	0.07127
697	1.41922	0.07155
698	1.41922	0.07183
699	1.41922	0.07211
700	1.41922	0.0724
701	1.41922	0.07273
702	1.41838	0.07306
703	1.41674	0.07339
704	1.4151	0.07373
705	1.41346	0.07406
706	1.41323	0.07439
707	1.41323	0.07473
708	1.41323	0.07506
709	1.41323	0.07539
710	1.41323	0.07573
711	1.41323	0.07606
712	1.41323	0.07639
713	1.41323	0.07673
714	1.41323	0.07706
715	1.41323	0.07739
716	1.41323	0.07773
717	1.41318	0.07806
718	1.41239	0.07839
719	1.4116	0.07873
720	1.41081	0.07906
721	1.41002	0.07939
722	1.40923	0.07973
723	1.40844	0.08006
724	1.40765	0.08039
725	1.40725	0.08073
726	1.40725	0.08106
727	1.40725	0.08139
728	1.40725	0.08173
729	1.40681	0.08206
730	1.40602	0.08239
731	1.40523	0.08273
732	1.40444	0.08306
733	1.40365	0.08339
734	1.40286	0.08373
735	1.40207	0.08406
736	1.40128	0.08439
737	1.40126	0.08473
738	1.40126	0.08506
739	1.40126	0.08539
740	1.40126	0.08572
741	1.40126	0.08606
742	1.40126	0.08639
743	1.40126	0.08672
744	1.40126	0.08706
745	1.40126	0.08739
746	1.40126	0.08772
747	1.40126	0.08806
748	1.40112	0.08839
749	1.40033	0.08872
750	1.39954	0.08906
751	1.39875	0.08934
752	1.39796	0.08963
753	1.39717	0.08992
754	1.39638	0.0902
755	1.39559	0.09049
756	1.39527	0.09077
757	1.39527	0.09106
758	1.39527	0.09135
759	1.39527	0.09163
760	1.39475	0.09192
761	1.39396	0.09221
762	1.39317	0.09249
763	1.39238	0.09278
764	1.39159	0.09306
765	1.3908	0.09335
766	1.39001	0.09364
767	1.38928	0.09392
768	1.38928	0.09421
769	1.38928	0.09449
770	1.38928	0.09478
771	1.38928	0.09507
772	1.38928	0.09535
773	1.38928	0.09564
774	1.38928	0.09592
775	1.38912	0.09621
776	1.38833	0.0965
777	1.38754	0.09678
778	1.38675	0.09707
779	1.38596	0.09736
780	1.38517	0.09764
781	1.38438	0.09793
782	1.38359	0.09821
783	1.38329	0.0985
784	1.38329	0.09879
785	1.38329	0.09907
786	1.38329	0.09936
787	1.38329	0.09964
788	1.38329	0.09993
789	1.38329	0.10022
790	1.38329	0.1005
791	1.38205	0.10079
792	1.38041	0.10108
793	1.37876	0.10136
794	1.37731	0.10165
795	1.37731	0.10193
796	1.37731	0.10222
797	1.37731	0.10251
798	1.37731	0.10279
799	1.37731	0.10308
800	1.37731	0.10336

File: materialDB/iZnO_Richter.dat
300	1.95775858	0.436521479
310	1.98738579	0.439619218
320	2.01992782	0.4402587
330	2.05579106	0.438163108
340	2.09578893	0.43296176
350	2.14163821	0.424160456
360	2.1978001	0.411156809
370	2.28460844	0.390894929
380	2.40658234	0.22424471
390	2.3081969	0.0836427468
400	2.23189051	0.0463180666
410	2.18216367	0.0311776346
420	2.14664498	0.0231585641
430	2.11955735	0.0182207534
440	2.09796735	0.0148772723
450	2.0802151	0.0124609217
460	2.06527888	0.0106296974
470	2.05248825	0.00919077067
480	2.04138093	0.00802736706
490	2.03162546	0.0070647277
500	2.0229765	0.00625281579
510	2.01524761	0.00555690035
520	2.00829405	0.00495213216
530	2.00200129	0.00442027006
540	1.99627724	0.00394762581
550	1.9910469	0.0035237299
560	1.98624834	0.0031404399
570	1.98182995	0.00279132914
580	1.97774831	0.00247125826
590	1.97396651	0.00217606886
600	1.97045302	0.00190236046
610	1.96718067	0.00164732567
620	1.96412591	0.00140862646
630	1.96126821	0.00118430017
640	1.95858959	0.000972687118
650	1.95607422	0.000772374429
660	1.9537081	0.000582151813
670	1.95147878	0.000400976544
680	1.9493752	0.000227945443
690	1.94738744	6.22723036e-005
700	1.94550659	-9.67304579e-005
710	1.94372466	-0.000249666793
720	1.94203441	-0.000397069369
730	1.9404293	-0.00053940979
740	1.93890339	-0.000677107111
750	1.93745127	-0.000810534968
760	1.93606801	-0.000940027578
770	1.9347491	-0.00106588481
780	1.93349044	-0.0011883765
790	1.93228822	-0.00130774613
800	1.93113897	-0.00142421395
810	1.93003949	-0.00153797975
820	1.92898683	-0.00164922512
830	1.92797824	-0.00175811554
840	1.92701121	-0.00186480211
850	1.9260834	-0.00196942306
860	1.92519263	-0.00207210515
870	1.92433689	-0.00217296482
880	1.9235143	-0.0022721092
890	1.9227231	-0.00236963705
900	1.92196167	-0.00246563958
910	1.92122849	-0.00256020112
920	1.92052212	-0.0026533998
930	1.91984124	-0.00274530811
940	1.9191846	-0.00283599336
950	1.91855103	-0.00292551821
960	1.91793943	-0.00301394099
970	1.91734876	-0.00310131614
980	1.91677805	-0.00318769447
990	1.9162264	-0.00327312351
1000	1.91569294	-0.00335764775
1010	1.91517686	-0.00344130887
1020	1.9146774	-0.003524146
1030	1.91419383	-0.00360619585
1040	1.91372546	-0.00368749297
1050	1.91327166	-0.00376806985
1060	1.91283181	-0.00384795711
1070	1.91240534	-0.00392718359
1080	1.91199169	-0.00400577655
1090	1.91159034	-0.0040837617
1100	1.91120081	-0.00416116336
1110	1.91082262	-0.00423800453
1120	1.91045533	-0.00431430699
1130	1.91009852	-0.0043900914
1140	1.90975178	-0.00446537731
1150	1.90941474	-0.00454018332
1160	1.90908702	-0.00461452705
1170	1.90876828	-0.00468842528
1180	1.90845819	-0.00476189394
1190	1.90815643	-0.00483494822
1200	1.90786271	-0.00490760256
1210	1.90757674	-0.00497987073
1220	1.90729824	-0.00505176585
1230	1.90702694	-0.00512330045
1240	1.90676261	-0.00519448648
1250	1.906505	-0.00526533537
1260	1.90625388	-0.00533585802
1270	1.90600903	-0.00540606486
1280	1.90577024	-0.00547596588
1290	1.90553731	-0.00554557063
1300	1.90531005	-0.00561488827
1310	1.90508828	-0.00568392756
1320	1.90487181	-0.0057526969
1330	1.90466047	-0.00582120435
1340	1.90445411	-0.00588945766
1350	1.90425257	-0.00595746424

File: materialDB/nZnO_Keller.dat
Source: Jan Keller (R,T)
280	2.1	1.66357
285	2.1	1.53473
290	2.1	1.4059
295	2.1	1.27706
300	2.1	1.14822
305	2.1	1.01939
310	2.1	0.89055
315	2.1	0.77206
320	2.1	0.65954
325	2.1125	0.55605
330	2.125	0.46219
335	2.1375	0.37588
340	2.15	0.30033
345	2.15	0.23254
350	2.15	0.1763
355	2.15	0.13614
360	2.15	0.09597
365	2.15	0.07419
370	2.15	0.05241
375	2.15	0.04208
380	2.15	0.03175
385	2.1375	0.02707
390	2.125	0.02238
395	2.1125	0.01949
400	2.1	0.0166
405	2.1	0.01443
410	2.1	0.01226
415	2.1	0.01069
420	2.1	0.00911
425	2.1	0.00798
430	2.1	0.00685
435	2.1	0.00604
440	2.1	0.00523
445	2.1	0.00465
450	2.1	0.00407
455	2.1	0.00365
460	2.1	0.00323
465	2.1	0.00292
470	2.1	0.00261
475	2.1	0.00239
480	2.1	0.00216
485	2.0875	0.002
490	2.075	0.00183
495	2.0625	0.0017
500	2.05	0.00158
505	2.05	0.00143
510	2.05	0.00128
515	2.05	0.00116
520	2.05	0.00103
525	2.0375	8.50685E-4
530	2.025	6.66862E-4
535	2.0125	5.48489E-4
540	2	4.30115E-4
545	2	3.76422E-4
550	2	3.22728E-4
555	2	3.15406E-4
560	2	3.08084E-4
565	2	3.00762E-4
570	2	2.9344E-4
575	2	2.9341E-4
580	2	2.9338E-4
585	2	2.9335E-4
590	2	2.9332E-4
595	2	2.95994E-4
600	2	2.98668E-4
605	2	3.01343E-4
610	2	3.04017E-4
615	2	3.07482E-4
620	2	3.10948E-4
625	2	3.14413E-4
630	2	3.17878E-4
635	2	3.24544E-4
640	2	3.3121E-4
645	2	3.37875E-4
650	2	3.44541E-4
655	2	3.63154E-4
660	2	3.81767E-4
665	2	4.0038E-4
670	2	4.18993E-4
675	2	4.68142E-4
680	2	5.17291E-4
685	2	5.6644E-4
690	2	6.15589E-4
695	2	6.35154E-4
700	2	6.54719E-4
705	2	6.74284E-4
710	2	6.93848E-4
715	2	7.016E-4
720	2	7.129E-4
725	2	7.28304E-4
730	2	7.38821E-4
735	2	7.49337E-4
740	2	7.59854E-4
745	2	7.65376E-4
750	2	7.70897E-4
755	2	7.76267E-4
760	2	7.84694E-4
765	2	7.9189E-4
770	2	7.93771E-4
775	2	8.01543E-4
780	2	8.09315E-4
785	2	8.12352E-4
790	2	8.15389E-4
795	2	8.18427E-4
800	2	8.21464E-4
805	2	8.2456E-4
810	2	8.27656E-4
815	2	8.30752E-4
820	2	8.46536E-4
825	2	9.01772E-4
830	2	0.0011
835	2	0.00139
840	2	0.00173
845	2	0.00206
850	2	0.00239
855	2	0.00272
860	2	0.00305
865	2	0.00332
870	2	0.00359
875	2	0.00387
880	2	0.00414
885	2	0.00421
890	2	0.00428
895	2	0.00435
900	2	0.00442
905	2	0.00449
910	2	0.00457
915	2	0.00465
920	2	0.00475
925	2	0.00484
930	2	0.00493
935	2	0.00495
940	2	0.00502
945	2	0.00511
950	2	0.00521
955	2	0.00533
960	2	0.00546
965	2	0.00559
970	2	0.00571
975	2	0.00583
980	2	0.00595
985	2	0.00606
990	2	0.00618
995	1.99913	0.00631
1000	1.99478	0.00647
1005	1.99043	0.00663
1010	1.98609	0.00679
1015	1.98174	0.00696
1020	1.97739	0.00712
1025	1.97304	0.00728
1030	1.9687	0.00744
1035	1.96435	0.00761
1040	1.96	0.00777
1045	1.955	0.00799
1050	1.95	0.00821
1055	1.945	0.00843
1060	1.94	0.00865
1065	1.935	0.00887
1070	1.93	0.00909
1075	1.925	0.00938
1080	1.92	0.00967
1085	1.915	0.00997
1090	1.91	0.01026
1095	1.905	0.01056
1100	1.9	0.01085
1105	1.895	0.01111
1110	1.89	0.01136
1115	1.885	0.01162
1120	1.88	0.01187
1125	1.875	0.01215
1130	1.87	0.01242
1135	1.865	0.01271
1140	1.86	0.01301
1145	1.855	0.01331
1150	1.85	0.01362
1155	1.845	0.01393
1160	1.84	0.01423
1165	1.835	0.01457
1170	1.83	0.01491
1175	1.825	0.01525
1180	1.82	0.01559
1185	1.815	0.01596
1190	1.81	0.01633
1195	1.805	0.0167
1200	1.8	0.01708
1205	1.795	0.0175
1210	1.79	0.01793
1215	1.785	0.01836
1220	1.78	0.01878
1225	1.775	0.01921
1230	1.77	0.01963
1235	1.765	0.02006
1240	1.76	0.02059
1245	1.755	0.02113
1250	1.75	0.02166
1255	1.745	0.02219
1260	1.74	0.02272
1265	1.735	0.02326
1270	1.73	0.02379
1275	1.725	0.02432
1280	1.72	0.02486
1285	1.715	0.02539
1290	1.71	0.02592
1295	1.705	0.02658
1300	1.7	0.02724
1305	1.695	0.0279
1310	1.69	0.02856
1315	1.685	0.02922
1320	1.68	0.02988
1325	1.675	0.03065
1330	1.67	0.03142
1335	1.665	0.03218
1340	1.66	0.03295
1345	1.655	0.03372
1350	1.65	0.03449
1355	1.645	0.03543
1430	1.57	0.0495
1435	1.565	0.05044
1440	1.56	0.05137
1445	1.555	0.05231
1450	1.55	0.05325
1455	1.545	0.05419
1460	1.54	0.05513
1465	1.535	0.05606
1470	1.53	0.057
1475	1.525	0.05794
1480	1.52	0.05888
1485	1.515	0.05982
1490	1.51	0.06075
1495	1.505	0.06169
1500	1.5	0.06263
1505	1.495	0.06357
1510	1.49	0.0645
1515	1.485	0.06544
1520	1.48	0.06638
1525	1.475	0.06732
1530	1.47	0.06826
1535	1.465	0.06919
1540	1.46	0.07013
1545	1.455	0.07107
1550	1.45	0.07201
1555	1.445	0.07295
1560	1.44	0.07388
1565	1.435	0.07482
1570	1.43	0.07576
1575	1.425	0.0767
1580	1.42	0.07763
1585	1.415	0.07857
1590	1.41	0.07951
1595	1.405	0.08045
1600	1.4	0.08139
1605	1.395	0.08232
1610	1.39	0.08326
1615	1.385	0.0842
1620	1.38	0.08514
1625	1.375	0.08608
1630	1.37	0.08701
1635	1.365	0.08795
1640	1.36	0.08889
1645	1.355	0.08983
1650	1.35	0.09076
1655	1.345	0.0917
1660	1.34	0.09264
1665	1.335	0.09358
1670	1.33	0.09452
1675	1.325	0.09545
1680	1.32	0.09639
1685	1.315	0.09733
1690	1.31	0.09827
1695	1.305	0.09921
1700	1.3	0.10014

File: materialDB/nZnO_Richter_V2.dat
Source: Michael Richter et al. Thin Solid Films 535 (2013) 331–335 (SE) 
280	2.59232	0.29079
285	2.56152	0.25898
290	2.53138	0.23057
295	2.50206	0.20524
300	2.47368	0.18268
305	2.44631	0.16262
310	2.42	0.14478
315	2.39478	0.12895
320	2.37066	0.11489
325	2.34764	0.10241
330	2.32568	0.09134
335	2.30478	0.08152
340	2.2849	0.07281
345	2.266	0.06508
350	2.24803	0.05822
355	2.23097	0.05213
360	2.21476	0.04671
365	2.19937	0.04191
370	2.18474	0.03763
375	2.17084	0.03382
380	2.15763	0.03043
385	2.14508	0.02741
390	2.13313	0.02472
395	2.12176	0.02232
400	2.11093	0.02017
405	2.10061	0.01825
410	2.09078	0.01653
415	2.08139	0.01499
420	2.07244	0.01361
425	2.06388	0.01237
430	2.0557	0.01126
435	2.04787	0.01025
440	2.04038	0.00935
445	2.0332	0.00854
450	2.02632	0.00781
455	2.01972	0.00714
460	2.01338	0.00654
465	2.00729	0.006
470	2.00144	0.00551
475	1.9958	0.00506
480	1.99038	0.00466
485	1.98515	0.00429
490	1.98012	0.00396
495	1.97526	0.00365
500	1.97057	0.00337
505	1.96603	0.00312
510	1.96165	0.00289
515	1.95741	0.00268
520	1.95331	0.00248
525	1.94934	0.00231
530	1.94549	0.00214
535	1.94176	0.00199
540	1.93813	0.00186
545	1.93462	0.00173
550	1.9312	0.00161
555	1.92788	0.00151
560	1.92465	0.00141
565	1.92151	0.00132
570	1.91845	0.00123
575	1.91547	0.00115
580	1.91256	0.00108
585	1.90973	0.00102
590	1.90696	9.56307E-4
595	1.90426	9.00278E-4
600	1.90163	8.48706E-4
605	1.89905	8.0134E-4
610	1.89653	7.5794E-4
615	1.89406	7.18316E-4
620	1.89165	6.82307E-4
625	1.88928	6.49775E-4
630	1.88697	6.20624E-4
635	1.8847	5.94762E-4
640	1.88247	5.72144E-4
645	1.88028	5.5272E-4
650	1.87814	5.36483E-4
655	1.87603	5.23417E-4
660	1.87396	5.13544E-4
665	1.87192	5.06875E-4
670	1.86992	5.03452E-4
675	1.86795	5.03304E-4
680	1.86601	5.06482E-4
685	1.86411	5.1303E-4
690	1.86223	5.23E-4
695	1.86037	5.36442E-4
700	1.85855	5.53403E-4
705	1.85675	5.73934E-4
710	1.85497	5.98071E-4
715	1.85322	6.25859E-4
720	1.85149	6.57323E-4
725	1.84979	6.92492E-4
730	1.8481	7.31385E-4
735	1.84644	7.74007E-4
740	1.8448	8.20366E-4
745	1.84317	8.7045E-4
750	1.84157	9.24247E-4
755	1.83998	9.81734E-4
760	1.83841	0.00104
765	1.83686	0.00111
770	1.83532	0.00118
775	1.8338	0.00125
780	1.83229	0.00132
785	1.8308	0.0014
790	1.82933	0.00148
795	1.82787	0.00157
800	1.82642	0.00166
805	1.82499	0.00175
810	1.82357	0.00184
815	1.82216	0.00194
820	1.82076	0.00204
825	1.81937	0.00214
830	1.818	0.00225
835	1.81664	0.00236
840	1.81528	0.00247
845	1.81394	0.00258
850	1.81261	0.00269
855	1.81128	0.00281
860	1.80997	0.00293
865	1.80866	0.00305
870	1.80736	0.00317
875	1.80607	0.00329
880	1.80478	0.00342
885	1.80351	0.00355
890	1.80224	0.00368
895	1.80097	0.00381
900	1.79971	0.00394
905	1.79846	0.00407
910	1.79721	0.00421
915	1.79597	0.00434
920	1.79473	0.00448
925	1.79349	0.00462
930	1.79226	0.00476
935	1.79103	0.0049
940	1.78981	0.00504
945	1.78859	0.00518
950	1.78737	0.00533
955	1.78615	0.00547
960	1.78493	0.00562
965	1.78372	0.00577
970	1.7825	0.00592
975	1.78129	0.00607
980	1.78007	0.00622
985	1.77886	0.00638
990	1.77765	0.00653
995	1.77643	0.00669
1000	1.77522	0.00685
1005	1.774	0.00701
1010	1.77278	0.00718
1015	1.77156	0.00734
1020	1.77034	0.00751
1025	1.76912	0.00768
1030	1.76789	0.00785
1035	1.76666	0.00803
1040	1.76543	0.00821
1045	1.76419	0.00839
1050	1.76295	0.00857
1055	1.76171	0.00876
1060	1.76046	0.00895
1065	1.75921	0.00915
1070	1.75796	0.00935
1075	1.7567	0.00955
1080	1.75543	0.00976
1085	1.75416	0.00997
1090	1.75289	0.01018
1095	1.7516	0.01041
1100	1.75032	0.01063
1105	1.74903	0.01086
1110	1.74773	0.0111
1115	1.74642	0.01134
1120	1.74511	0.01159
1125	1.7438	0.01185
1130	1.74247	0.01211
1135	1.74114	0.01238
1140	1.73981	0.01265
1145	1.73846	0.01293
1150	1.73711	0.01322
1155	1.73576	0.01352
1160	1.73439	0.01383
1165	1.73302	0.01414
1170	1.73164	0.01446
1175	1.73026	0.01479
1180	1.72887	0.01513
1185	1.72747	0.01548
1190	1.72606	0.01584
1195	1.72465	0.01621
1200	1.72323	0.01659
1205	1.7218	0.01697
1210	1.72036	0.01737
1215	1.71892	0.01778
1220	1.71747	0.01821
1225	1.71601	0.01864
1230	1.71455	0.01908
1235	1.71307	0.01954
1240	1.7116	0.02001
1245	1.71011	0.02049
1250	1.70862	0.02098
1255	1.70712	0.02149
1260	1.70561	0.02201
1265	1.7041	0.02254
1270	1.70258	0.02309
1275	1.70106	0.02365
1280	1.69952	0.02422
1285	1.69799	0.02481
1290	1.69644	0.02542
1295	1.69489	0.02604
1300	1.69334	0.02667
1305	1.69178	0.02732
1310	1.69021	0.02799
1315	1.68864	0.02867
1320	1.68706	0.02937
1325	1.68548	0.03008
1330	1.68389	0.03081
1335	1.6823	0.03156
1340	1.68071	0.03232
1345	1.67911	0.03311
1350	1.6775	0.0339
1355	1.6759	0.03472
1430	1.6515	0.0492
1435	1.64987	0.05032
1440	1.64824	0.05146
1445	1.64661	0.05262
1450	1.64498	0.0538
1455	1.64335	0.055
1460	1.64172	0.05622
1465	1.64009	0.05746
1470	1.63847	0.05872
1475	1.63685	0.06001
1480	1.63523	0.06131
1485	1.63362	0.06264
1490	1.63201	0.06398
1495	1.6304	0.06535
1500	1.6288	0.06674
1505	1.6272	0.06815
1510	1.62561	0.06957
1515	1.62402	0.07102
1520	1.62244	0.0725
1525	1.62086	0.07399
1530	1.61929	0.0755
1535	1.61773	0.07703
1540	1.61617	0.07859
1545	1.61462	0.08016
1550	1.61308	0.08176
1555	1.61155	0.08338
1560	1.61002	0.08502
1565	1.6085	0.08667
1570	1.60699	0.08835
1575	1.60549	0.09005
1580	1.604	0.09177
1585	1.60252	0.09351
1590	1.60105	0.09527
1595	1.59959	0.09705
1600	1.59814	0.09886
1605	1.5967	0.10068
1610	1.59527	0.10252
1615	1.59385	0.10438
1620	1.59245	0.10626
1625	1.59106	0.10816
1630	1.58968	0.11008
1635	1.58831	0.11202
1640	1.58695	0.11397
1645	1.58561	0.11595
1650	1.58428	0.11794
1655	1.58297	0.11996
1660	1.58167	0.12199
1665	1.58039	0.12404
1670	1.57912	0.12611
1675	1.57786	0.12819
1680	1.57662	0.1303
1685	1.5754	0.13242
1690	1.57419	0.13456
1695	1.573	0.13671
1700	1.57182	0.13889
