Repository: MiRichter/OptiSim

**********************************************************
*  _____           __        ____                        *
* /\  __`\        /\ \__  __/\  _`\   __                 *
* \ \ \/\ \  _____\ \ ,_\/\_\ \,\L\_\/\_\    ___ ___     *
*  \ \ \ \ \/\ '__`\ \ \/\/\ \/_\__ \\/\ \ /' __` __`\   *
*   \ \ \_\ \ \ \L\ \ \ \_\ \ \/\ \L\ \ \ \/\ \/\ \/\ \  *
*    \ \_____\ \ ,__/\ \__\\ \_\ `\____\ \_\ \_\ \_\ \_\ *
*     \/_____/\ \ \/  \/__/ \/_/\/_____/\/_/\/_/\/_/\/_/ *
*              \ \_\                                     *
*               \/_/                                     *
*                     Version 0.5.1                      *
*                   by Michael Richter                   *
**********************************************************

What is OptiSim?
================

OptiSim is a scientific simulation tool with graphic user interface written in Python / PyQt. It allows calculation of the optical behavior of single or multiple layers of thin or thick films in one dimension. The definition of each layer consists of name, thickness, complex refractive index, and, if regarded, carrier collection function.
The calculation model accounts for multiple reflections, interference effects, roughness, scattering, and gradients in optical constants. 
The simulations gives information about how much light is reflected, transmitted and also how much light is absorbed at any point within the structure.
OptiSim is particularly developed to investigate thin-film solar cells. Thus, it calculates quantum efficiency spectra, generation rate, layerwise absorption, and short circuit current and loss ratios.
However, OptiSim is designed to deal with any one-dimensional optical thin or thick layer stack issue. Its intuitive handling, fast calculation algorithms, extensive plotting options, and comprehensive structure and result treatment makes it the perfect tool for solving optical problems.

How to run?
===========

Easiest way is via Eric IDE. Just run the project file.

For execution the following site-packages are necessary:
Python 3.4.3 - PyQt 5.5.1 - Numpy 1.9.3 - Scipy 0.16.1 - Matplotlib 1.5.0 - Colorpy 0.1.0 for Python 3

What else?
==========

For detailed information see www.uni-oldenburg.de/lcp

OptiSim is distributed in the hope that it will be useful, but WITHOUT ANY WARRANTY; without even the implied warranty of MERCHANTABILITY or FITNESS FOR A PARTICULAR PURPOSE.  See the License for more details.

Thanks to:
==========

Volker Lorrmann for first ideas, Steven Byrnes' python tmm package for giving ideas, Mark Knees for python package Colorpy I took some lines from, developer of ERIC IDE, and many more ...

MaterialDB folder for OptiSim
-----------------------------

Add your personal files here to see them in the DB list.
Format specifications:
	- choose unique file names, no dublicates
	- only .dat files are considered
	- 3-coloumn format: wavelength, n, k
	- write [mum] on top to change from nm to �m for wavelength

For further files see on www.refractiveindex.info database!!!

File: materialDB/CIGS_00_MR.dat
## n.k Daten fuer CIGS nach Michael Richter mit SE und Fit an Orgassa-k-Daten-ab 1230nm k-interpoliert für geringere Werte
## für Eg min
[mum]
0.28	3.03254946	3.95304657
0.285	3.46161295	3.71865047
0.29	3.76707839	3.41066082
0.295	3.96585092	3.09040423
0.3	4.08607915	2.78528426
0.305	4.15124967	2.50475753
0.31	4.17812336	2.24939425
0.315	4.17687354	2.01600883
0.32	4.1524803	1.8010814
0.325	4.10667917	1.6022894
0.33	4.03908194	1.41861522
0.335	3.94640872	1.25051214
0.34	3.81947733	1.10484499
0.345	3.65442654	1.01228378
0.35	3.4991959	1.00506543
0.355	3.40978604	1.0391192
0.36	3.36532412	1.06044218
0.365	3.33373707	1.06743797
0.37	3.30634174	1.07068809
0.375	3.28406136	1.0757603
0.38	3.26999618	1.08321007
0.385	3.26593704	1.09007101
0.39	3.27074309	1.09215355
0.395	3.28000187	1.08655019
0.4	3.28768313	1.07494679
0.405	3.29233293	1.06423053
0.41	3.30073487	1.05806466
0.415	3.31867872	1.05045846
0.42	3.34305938	1.03383547
0.425	3.36709541	1.00670867
0.43	3.38632489	0.971786552
0.435	3.39909952	0.93242979
0.44	3.40534225	0.891372946
0.445	3.40570989	0.850591719
0.45	3.40116452	0.811406138
0.455	3.39273878	0.77461336
0.46	3.38140496	0.740617483
0.465	3.36800927	0.709544727
0.47	3.35324791	0.681338185
0.475	3.33766842	0.655830619
0.48	3.32168407	0.632796871
0.485	3.30559324	0.611989433
0.49	3.28959849	0.593161189
0.495	3.27382157	0.576079128
0.5	3.25830983	0.560532783
0.505	3.24301908	0.546347709
0.51	3.22776006	0.533488116
0.515	3.21241394	0.522363433
0.52	3.19767083	0.513462218
0.525	3.18445679	0.506227148
0.53	3.17275563	0.499755848
0.535	3.16218317	0.493693699
0.54	3.15250655	0.48795584
0.545	3.1435979	0.48249439
0.55	3.1353683	0.477266807
0.555	3.12774669	0.472235825
0.56	3.12067319	0.467369512
0.565	3.11409607	0.462640879
0.57	3.10796941	0.458027431
0.575	3.10225215	0.453510595
0.58	3.09690735	0.44907518
0.585	3.09190171	0.444708877
0.59	3.08720515	0.440401803
0.595	3.08279054	0.436146106
0.6	3.07863335	0.431935614
0.605	3.07471147	0.427765538
0.61	3.07100492	0.42363221
0.615	3.0674957	0.41953287
0.62	3.06416758	0.41546548
0.625	3.06100588	0.411428578
0.63	3.05799739	0.407421142
0.635	3.05513018	0.403442499
0.64	3.05239345	0.399492231
0.645	3.04977747	0.395570118
0.65	3.04727339	0.391676075
0.655	3.04487322	0.387810116
0.66	3.0425697	0.383972319
0.665	3.04035622	0.380162803
0.67	3.03822677	0.376381703
0.675	3.03617586	0.372629162
0.68	3.0341985	0.368905318
0.685	3.03229009	0.365210298
0.69	3.03044644	0.36154421
0.695	3.02866368	0.357907144
0.7	3.02693827	0.354299171
0.705	3.02526692	0.350720339
0.71	3.02364662	0.347170675
0.715	3.0220746	0.343650188
0.72	3.02054821	0.340158875
0.725	3.01906504	0.336696717
0.73	3.01762291	0.333263674
0.735	3.01621977	0.3298597
0.74	3.01485373	0.32648474
0.745	3.01352306	0.323138736
0.75	3.01222662	0.319821577
0.755	3.01096246	0.316533257
0.76	3.00972917	0.313273726
0.765	3.00852552	0.310042938
0.77	3.0073504	0.306840852
0.775	3.00620281	0.303667429
0.78	3.00508193	0.300522622
0.785	3.00398704	0.297406353
0.79	3.0029176	0.294318491
0.795	3.00187317	0.291258822
0.8	3.0008534	0.288227035
0.805	2.99985802	0.285222714
0.81	2.99888679	0.282245341
0.815	2.99793945	0.279294314
0.82	2.99701577	0.276368955
0.825	2.99611548	0.273468532
0.83	2.99523828	0.270592273
0.835	2.99438387	0.267739378
0.84	2.9935519	0.264909031
0.845	2.99274201	0.26210041
0.85	2.99195379	0.259312693
0.855	2.99118685	0.256545068
0.86	2.99044075	0.253796735
0.865	2.98971507	0.251066912
0.87	2.98900934	0.248354838
0.875	2.98832301	0.245659781
0.88	2.9876556	0.242981029
0.885	2.98700668	0.240317886
0.89	2.98637583	0.237669682
0.895	2.98576262	0.235035766
0.9	2.98516668	0.232415511
0.905	2.98458761	0.229808308
0.91	2.98402506	0.227213563
0.915	2.98347869	0.224630699
0.92	2.98294819	0.222059148
0.925	2.98243327	0.219498355
0.93	2.98193367	0.216947768
0.935	2.98144915	0.214406841
0.94	2.9809795	0.211875028
0.945	2.98052455	0.209351784
0.95	2.98008413	0.206836559
0.955	2.97965814	0.204328796
0.96	2.97924646	0.201827933
0.965	2.97884904	0.199333396
0.97	2.97846583	0.196844602
0.975	2.97809683	0.194360954
0.98	2.97774206	0.191881843
0.985	2.97740157	0.189406643
0.99	2.97707545	0.186934715
0.995	2.97676382	0.184465403
1	2.97646685	0.181998035
1.005	2.97618473	0.179531926
1.01	2.97591773	0.17706637
1.015	2.97566616	0.174600649
1.02	2.97543038	0.17213403
1.025	2.97521086	0.16966576
1.03	2.97500813	0.167195079
1.035	2.97482285	0.164721207
1.04	2.97465579	0.162243354
1.045	2.9745079	0.159760715
1.05	2.9743803	0.157272474
1.055	2.97427437	0.154777802
1.06	2.9741918	0.152275852
1.065	2.97413462	0.149765768
1.07	2.9741054	0.147246668
1.075	2.97410731	0.144717639
1.08	2.97414441	0.1421777
1.085	2.97422192	0.139625724
1.09	2.97434666	0.137060272
1.095	2.97452767	0.13447921
1.1	2.97477691	0.131879009
1.105	2.97511008	0.129253473
1.11	2.97554719	0.126591664
1.115	2.97611239	0.123874914
1.12	2.97683249	0.11595491
1.125	2.97773327	0.112336625
1.13	2.97883294	0.10829406
1.135	2.98013294	0.10371534
1.14	2.98160698	0.09850428
1.145	2.98319073	0.092602449
1.15	2.98477521	0.086010052
1.155	2.98620728	0.078800062
1.16	2.98729934	0.071120924
1.165	2.98784828	0.063185672
1.17	2.98766117	0.055248735
1.175	2.98658278	0.047574884
1.18	2.98451931	0.040406683
1.185	2.98145307	0.033936932
1.19	2.97744524	0.028290978
1.195	2.97262634	0.023521097
1.2	2.96717694	0.019612249
1.205	2.96130304	0.016496225
1.21	2.95521117	0.014070049
1.215	2.94908732	0.012214576
1.22	2.94308278	0.010810188
1.225	2.93730748	0.00974793
1.23	2.93183031	0.008935786
1.235	2.92668432	0.008300787
1.24	2.9789	0.007788143
1.245	2.9731	0.004402456
1.25	2.9677	0.003349074
1.255	2.9627	0.002663979
1.26	2.9581	0.001279494
1.265	2.9537	0.001065916
1.27	2.9495	0.000677105
1.275	2.9456	0.00056552
1.28	2.9419	0.000472778
1.285	2.9383	0.000395659
1.29	2.9349	0.000317205
1.295	2.9317	0.000233535
1.3	2.9285	0.00012284

File: materialDB/Si.dat
Wavelength (nm)	Si_n	Si_k 
[mum]
0.1908	0.84	2.73
0.1984	0.968	2.89
0.2066	1.01	2.909
0.2073	1.036	2.928
0.208	1.046	2.944
0.2087	1.066	2.937
0.2094	1.07	2.963
0.2101	1.083	2.982
0.2109	1.088	2.987
0.2116	1.102	3.005
0.2123	1.109	3.015
0.213	1.119	3.025
0.2138	1.133	3.045
0.2145	1.139	3.061
0.2153	1.155	3.073
0.216	1.164	3.086
0.2168	1.175	3.102
0.2175	1.18	3.112
0.2183	1.195	3.135
0.2191	1.211	3.15
0.2198	1.222	3.169
0.2206	1.235	3.19
0.2214	1.247	3.206
0.2222	1.265	3.228
0.223	1.28	3.245
0.2238	1.299	3.267
0.2246	1.319	3.285
0.2254	1.34	3.302
0.2263	1.362	3.319
0.2271	1.389	3.334
0.2279	1.416	3.35
0.2296	1.471	3.366
0.2305	1.502	3.368
0.2313	1.526	3.368
0.2322	1.548	3.364
0.2339	1.579	3.353
0.2348	1.585	3.346
0.2357	1.59	3.344
0.2366	1.591	3.344
0.2375	1.592	3.347
0.2384	1.589	3.354
0.2394	1.586	3.363
0.2403	1.582	3.376
0.2412	1.579	3.389
0.2422	1.573	3.408
0.2431	1.571	3.429
0.2441	1.57	3.451
0.245	1.569	3.477
0.246	1.568	3.504
0.247	1.569	3.533
0.248	1.57	3.565
0.249	1.575	3.598
0.25	1.58	3.632
0.251	1.584	3.67
0.252	1.591	3.709
0.253	1.597	3.749
0.2541	1.608	3.789
0.2551	1.618	3.835
0.2562	1.629	3.88
0.2572	1.643	3.928
0.2583	1.658	3.979
0.2594	1.673	4.031
0.2605	1.692	4.088
0.2616	1.713	4.149
0.2627	1.737	4.211
0.2638	1.764	4.278
0.2649	1.794	4.35
0.2661	1.831	4.426
0.2672	1.874	4.506
0.2684	1.927	4.59
0.2695	1.988	4.678
0.2707	2.059	4.764
0.2719	2.14	4.849
0.2731	2.234	4.933
0.2743	2.339	5.011
0.2755	2.451	5.082
0.2768	2.572	5.148
0.278	2.7	5.206
0.2792	2.833	5.257
0.2805	2.974	5.304
0.2818	3.12	5.344
0.2831	3.277	5.381
0.2844	3.444	5.414
0.2857	3.634	5.435
0.287	3.849	5.439
0.2883	4.086	5.395
0.2897	4.318	5.301
0.291	4.525	5.158
0.2924	4.686	4.989
0.2938	4.805	4.812
0.2952	4.888	4.639
0.2966	4.941	4.48
0.298	4.977	4.335
0.2995	4.999	4.204
0.3009	5.012	4.086
0.3024	5.02	3.979
0.3039	5.021	3.885
0.3054	5.02	3.798
0.3069	5.018	3.72
0.3084	5.015	3.65
0.31	5.01	3.587
0.3115	5.009	3.529
0.3131	5.01	3.477
0.3147	5.009	3.429
0.3163	5.012	3.386
0.3179	5.016	3.346
0.3195	5.021	3.31
0.3212	5.029	3.275
0.3229	5.04	3.242
0.3246	5.052	3.211
0.3263	5.065	3.182
0.328	5.079	3.154
0.3297	5.095	3.128
0.3315	5.115	3.103
0.3333	5.134	3.079
0.3351	5.156	3.058
0.3369	5.179	3.039
0.3388	5.204	3.021
0.3406	5.231	3.007
0.3425	5.261	2.995
0.3444	5.296	2.987
0.3463	5.336	2.983
0.3483	5.383	2.984
0.3502	5.442	2.989
0.3522	5.515	2.999
0.3542	5.61	3.014
0.3563	5.733	3.026
0.3583	5.894	3.023
0.3604	6.089	2.982
0.3625	6.308	2.881
0.3647	6.522	2.705
0.3668	6.695	2.456
0.369	6.796	2.169
0.3712	6.829	1.87
0.3734	6.799	1.577
0.3757	6.709	1.321
0.38	6.548	0.88602
0.39	5.976	0.46553
0.4	5.587	0.30303
0.41	5.305	0.2199
0.42	5.091	0.16711
0.43	4.925	0.13414
0.44	4.793	0.10889
0.45	4.676	0.091315
0.46	4.577	0.076872
0.47	4.491	0.06433
0.48	4.416	0.056532
0.49	4.348	0.049521
0.5	4.293	0.044165
0.51	4.239	0.039367
0.52	4.192	0.036415
0.53	4.15	0.033108
0.54	4.11	0.030295
0.55	4.077	0.027968
0.56	4.044	0.025758
0.57	4.015	0.024131
0.58	3.986	0.022524
0.59	3.962	0.021081
0.6	3.939	0.019767
0.61	3.916	0.018495
0.62	3.895	0.017367
0.63	3.879	0.016394
0.64	3.861	0.015483
0.65	3.844	0.014535
0.66	3.83	0.01355
0.67	3.815	0.012689
0.68	3.8	0.011959
0.69	3.787	0.011256
0.7	3.774	0.010584
0.71	3.762	0.010001
0.72	3.751	9.5111e-03
0.73	3.741	8.9461e-03
0.74	3.732	8.3620e-03
0.75	3.723	7.7588e-03
0.76	3.714	7.1970e-03
0.77	3.705	6.7402e-03
0.78	3.696	6.2691e-03
0.79	3.688	5.8340e-03
0.8	3.681	5.4113e-03
0.81	3.674	4.9955e-03
0.82	3.668	4.6134e-03
0.83	3.662	4.2734e-03
0.84	3.656	3.9505e-03
0.85	3.65	3.6188e-03
0.86	3.644	3.2850e-03
0.87	3.638	2.9908e-03
0.88	3.632	2.6821e-03
0.89	3.626	2.4293e-03
0.9	3.62	2.1916e-03
0.91	3.614	1.9697e-03
0.92	3.608	1.7571e-03
0.93	3.602	1.5541e-03
0.94	3.597	1.3689e-03
0.95	3.592	1.1869e-03
0.96	3.587	1.0237e-03
0.97	3.582	8.7997e-04
0.98	3.578	7.4788e-04
0.99	3.574	6.2395e-04
1	3.57	5.0930e-04
1.01	3.566	4.1071e-04
1.02	3.563	3.2386e-04
1.03	3.56	2.4753e-04
1.04	3.557	1.8704e-04
1.05	3.554	1.3620e-04
1.06	3.551	9.3631e-05
1.07	3.548	6.8118e-05
1.08	3.546	5.3285e-05
1.09	3.544	4.0768e-05
1.1	3.541	3.0637e-05
1.11	3.539	2.3849e-05
1.12	3.537	1.7825e-05
1.13	3.534	1.3488e-05
1.14	3.532	9.0718e-06
1.15	3.53	6.2230e-06
1.16	3.528	3.8770e-06
1.17	3.526	2.0483e-06
1.18	3.524	6.1036e-07
1.19	3.522	3.4091e-07
1.2	3.52	2.1008e-07
1.21	3.528	1.2518e-07
1.22	3.516	7.9609e-08
1.23	3.515	4.6004e-08
1.24	3.513	2.3682e-08
1.25	3.511	9.9472e-09
1.26	3.51	3.6096e-09
1.27	3.508	2.0213e-09
1.28	3.507	1.2223e-09
1.29	3.506	7.2885e-10
1.3	3.504	4.6553e-10
1.31	3.503	2.8147e-10
1.32	3.501	1.6807e-10
1.33	3.5	8.4670e-11
1.34	3.498	3.7322e-11
1.35	3.497	1.8263e-11
1.36	3.496	1.0823e-11
1.37	3.495	7.3044e-12
1.38	3.493	4.9418e-12
1.39	3.492	2.7653e-12
1.4	3.491	2.2282e-12
1.41	3.49	1.6831e-12
1.42	3.489	9.6050e-13
1.43	3.488	8.7623e-13
1.44	3.487	4.8128e-13
1.45	3.486	3.6924e-13
10	3.42	1.0000e-13
10.001	3.42	1.0000e-13
10.002	3.42	1.0000e-13
